Repository: electom74/chart_tool

File: public/data/cell_eocv2_P001_1_S01_C10.csv (part 1 of 3)
timestamp_s;timestamp_origin;sd_block_id;cyc_condition;cyc_charged;age_type;age_temp;age_soc;age_chg_rate;age_dischg_rate;age_profile;v_max_target_V;v_min_target_V;i_chg_max_A;i_dischg_min_A;i_chg_cutoff_A;i_dischg_cutoff_A;cap_aged_est_Ah;soh_cap;delta_q_Ah;delta_q_chg_Ah;delta_q_dischg_Ah;delta_e_Wh;delta_e_chg_Wh;delta_e_dischg_Wh;coulomb_efficiency;energy_efficiency;ocv_est_start_V;ocv_est_end_V;soc_est_start;soc_est_end;t_start_degC;t_end_degC;cyc_duration_s;num_cycles_op;num_cycles_checkup;total_q_chg_CU_RT_Ah;total_q_dischg_CU_RT_Ah;total_q_chg_cyc_OT_Ah;total_q_dischg_cyc_OT_Ah;total_q_chg_other_RT_Ah;total_q_dischg_other_RT_Ah;total_q_chg_other_OT_Ah;total_q_dischg_other_OT_Ah;total_q_chg_sum_Ah;total_q_dischg_sum_Ah;total_e_chg_CU_RT_Wh;total_e_dischg_CU_RT_Wh;total_e_chg_cyc_OT_Wh;total_e_dischg_cyc_OT_Wh;total_e_chg_other_RT_Wh;total_e_dischg_other_RT_Wh;total_e_chg_other_OT_Wh;total_e_dischg_other_OT_Wh;total_e_chg_sum_Wh;total_e_dischg_sum_Wh;uptime_ticks
1665603148.000;1;69921792;0;0;1;0;10;0.00;0.00;0;4.2000;2.6000;1.0000;-1.0000;0.1500;-0.1500;nan;nan;-0.798881;0.000000;-0.798881;-2.566124;0.000000;-2.566124;nan;nan;3.5582;2.6001;27.0007;0.3268;24.82;26.42;3071.41;0;0;0.00;0.00;0.00;0.00;0.00;0.80;0.00;0.00;0.00;0.80;0.00;0.00;0.00;0.00;0.00;2.57;0.00;0.00;0.00;2.57;911550
1665603642.000;1;70050816;0;0;1;0;10;0.00;0.00;0;4.2000;2.5000;1.0000;-1.0000;0.1500;-0.1500;nan;nan;-0.018084;0.000000;-0.018084;-0.045541;0.000000;-0.045541;nan;nan;2.7100;2.5072;0.6717;0.0679;25.91;25.82;194.40;0;0;0.00;0.00;0.00;0.00;0.00;0.82;0.00;0.00;0.00;0.82;0.00;0.00;0.00;0.00;0.00;2.61;0.00;0.00;0.00;2.61;958698
1665615385.000;1;73063936;2;1;1;0;10;0.00;0.00;0;4.2000;2.5000;1.0000;-1.0000;0.1500;-0.1500;2.973577;98.238498;2.947444;2.947444;0.000000;11.168798;11.168798;0.000000;nan;nan;2.6141;4.1858;0.3651;99.4862;25.51;24.30;11143.29;0;0;2.95;-0.00;0.00;0.00;0.00;0.82;0.00;0.00;2.95;0.82;11.17;0.00;0.00;0.00;0.00;2.61;0.00;0.00;11.17;2.61;2078634
1665626446.000;1;75906048;2;0;1;0;10;0.00;0.00;0;4.2000;2.5000;1.0000;-1.0000;0.1500;-0.1500;2.967744;97.849625;-2.941202;0.000000;-2.941202;-10.697538;0.000000;-10.697538;99.788225;95.780563;4.1858;2.6189;99.4862;0.3806;24.30;25.65;10760.10;0;0;2.95;2.94;0.00;0.00;0.00;0.82;0.00;0.00;2.95;3.76;11.17;10.70;0.00;0.00;0.00;2.61;0.00;0.00;11.17;13.31;3133403
1665645948.000;1;80903680;0;1;1;0;10;0.00;0.00;0;3.4109;2.5000;1.0000;-1.0000;0.1500;-0.1500;nan;nan;0.298151;0.298151;0.000000;0.979606;0.979606;0.000000;nan;nan;2.6189;3.4108;0.3806;11.7878;25.65;24.74;19504.20;0;0;2.95;2.94;0.00;0.00;0.30;0.82;0.00;0.00;3.25;3.76;11.17;10.70;0.00;0.00;0.98;2.61;0.00;0.00;12.15;13.31;4993474
1665662748.000;1;85216256;0;1;1;0;10;0.00;0.00;0;3.6091;2.5000;1.0000;-1.0000;0.1500;-0.1500;nan;nan;0.611407;0.611407;0.000000;2.162673;2.162673;0.000000;nan;nan;3.3421;3.6090;10.4835;31.0448;25.06;25.07;2857.40;0;0;2.95;2.94;0.00;0.00;0.95;0.88;0.00;0.00;3.90;3.82;11.17;10.70;0.00;0.00;3.28;2.83;0.00;0.00;14.45;13.53;813224
1665672927.000;1;87841280;0;1;1;0;10;0.00;0.00;0;3.7453;2.5000;1.0000;-1.0000;0.1500;-0.1500;nan;nan;0.609442;0.609442;0.000000;2.254632;2.254632;0.000000;nan;nan;3.5958;3.7452;30.9734;51.4686;25.10;25.01;2855.29;0;0;2.95;2.94;0.00;0.00;1.60;0.92;0.00;0.00;4.55;3.86;11.17;10.70;0.00;0.00;5.68;2.97;0.00;0.00;16.85;13.66;1783899
1665683140.000;1;90475008;0;1;1;0;10;0.00;0.00;0;3.9393;2.5000;1.0000;-1.0000;0.1500;-0.1500;nan;nan;0.568416;0.568416;0.000000;2.206449;2.206449;0.000000;nan;nan;3.7311;3.9320;49.4765;68.5920;25.09;25.11;2688.40;0;0;2.95;2.94;0.00;0.00;2.21;0.96;0.00;0.00;5.16;3.90;11.17;10.70;0.00;0.00;8.04;3.11;0.00;0.00;19.21;13.81;2757979
1665693415.000;1;93124608;0;1;1;0;10;0.00;0.00;0;4.0923;2.5000;1.0000;-1.0000;0.1500;-0.1500;nan;nan;0.500700;0.500700;0.000000;2.027661;2.027661;0.000000;nan;nan;3.9298;4.0851;69.5535;86.3918;24.99;24.93;2889.20;0;0;2.95;2.94;0.00;0.00;2.75;1.00;0.00;0.00;5.70;3.94;11.17;10.70;0.00;0.00;10.24;3.26;0.00;0.00;21.41;13.96;3737960
1665725638.000;1;101401600;0;1;1;0;10;0.00;0.00;0;4.0923;2.5000;1.0000;-1.0000;0.1500;-0.1500;nan;nan;0.009560;0.009560;0.000000;0.039123;0.039123;0.000000;nan;nan;4.0777;4.0853;86.2861;86.6076;1.95;1.98;194.80;0;0;2.95;2.94;0.00;0.00;2.80;1.04;0.01;0.00;5.75;3.98;11.17;10.70;0.00;0.00;10.42;3.43;0.04;0.00;21.62;14.13;6811099
1665740182.000;1;105147904;0;0;1;0;10;0.00;0.00;0;4.2000;3.9279;1.0000;-1.0000;0.1500;-0.1500;nan;nan;-0.410934;0.000000;-0.410934;-1.622698;0.000000;-1.622698;nan;nan;4.0793;3.9433;86.8461;72.9994;2.08;1.97;2654.61;0;0;2.95;2.94;0.00;0.00;2.80;1.04;0.05;0.45;5.79;4.43;11.17;10.70;0.00;0.00;10.42;3.43;0.20;1.78;21.79;15.90;8198150
1665751139.000;1;107972096;0;0;1;0;10;0.00;0.00;0;4.2000;3.7271;1.0000;-1.0000;0.1500;-0.1500;nan;nan;-0.572763;0.000000;-0.572763;-2.158685;0.000000;-2.158685;nan;nan;3.9492;3.7411;71.8063;52.5067;2.05;1.97;3054.49;0;0;2.95;2.94;0.00;0.00;2.80;1.04;0.09;1.06;5.83;5.05;11.17;10.70;0.00;0.00;10.42;3.43;0.37;4.09;21.95;18.22;9243089
1665762650.000;1;110939648;0;0;1;0;10;0.00;0.00;0;4.2000;3.5676;1.0000;-1.0000;0.1500;-0.1500;nan;nan;-0.621724;0.000000;-0.621725;-2.232106;0.000000;-2.232106;nan;nan;3.7480;3.5706;51.2062;30.2568;2.05;2.13;4130.30;0;0;2.95;2.94;0.00;0.00;2.80;1.04;0.13;1.72;5.88;5.71;11.17;10.70;0.00;0.00;10.42;3.43;0.52;6.47;22.11;20.59;10340915
1665774055.000;1;113884672;0;0;1;0;10;0.00;0.00;0;4.2000;3.2491;1.0000;-1.0000;0.1500;-0.1500;nan;nan;-0.608222;0.000000;-0.608222;-2.053488;0.000000;-2.053488;nan;nan;3.5971;3.2622;31.1488;10.6543;2.15;2.39;2755.10;0;0;2.95;2.94;0.00;0.00;2.80;1.04;0.18;2.38;5.92;6.36;11.17;10.70;0.00;0.00;10.42;3.43;0.69;8.67;22.28;22.80;11428549
1665785435.000;1;116822016;0;0;1;0;10;0.00;0.00;0;4.2000;3.2950;1.0000;-1.0000;0.1500;-0.1500;nan;nan;-0.005135;0.000000;-0.005135;-0.016918;0.000000;-0.016918;nan;nan;3.3222;3.2951;9.8031;9.6301;3.07;3.07;92.40;0;0;2.95;2.94;0.00;0.00;2.80;1.04;0.23;2.44;5.98;6.42;11.17;10.70;0.00;0.00;10.42;3.43;0.88;8.86;22.46;22.99;12513914
1666209758.000;1;224013824;0;0;1;0;10;0.00;0.00;0;4.2000;2.5000;1.0000;-1.0000;0.1500;-0.1500;nan;nan;-0.015526;0.000000;-0.015526;-0.039069;0.000000;-0.039069;nan;nan;2.6920;2.5087;0.6140;0.0909;25.57;25.62;165.51;0;1;2.95;2.94;0.02;0.02;2.80;1.24;0.23;2.44;6.00;6.64;11.17;10.70;0.08;0.07;10.42;3.99;0.88;8.86;22.54;23.62;113371
1666221514.000;1;227030528;2;1;1;0;10;0.00;0.00;0;4.2000;2.5000;1.0000;-1.0000;0.1500;-0.1500;2.981291;98.752719;2.957141;2.957141;0.000000;11.192755;11.192755;0.000000;nan;nan;2.5959;4.1863;0.3069;99.4968;25.45;25.44;11155.89;0;1;5.90;2.94;0.02;0.02;2.80;1.25;0.23;2.44;8.96;6.65;22.36;10.70;0.08;0.07;10.42;4.02;0.88;8.86;33.74;23.66;1234518
1666232539.000;1;229865472;2;0;1;0;10;0.00;0.00;0;4.2000;2.5000;1.0000;-1.0000;0.1500;-0.1500;2.962058;97.470522;-2.936239;0.000000;-2.936239;-10.689039;0.000000;-10.689039;99.293172;95.499629;4.1863;2.6152;99.4968;0.3685;25.44;25.91;10726.60;0;1;5.90;5.88;0.02;0.02;2.80;1.25;0.23;2.44;8.96;9.59;22.36;21.39;0.08;0.07;10.42;4.02;0.88;8.86;33.74;34.35;2286084
1666234117.000;1;230274560;0;1;1;0;10;0.00;0.00;0;3.4109;2.5000;1.0000;-1.0000;0.1500;-0.1500;nan;nan;0.306570;0.306570;0.000000;1.007791;1.007791;0.000000;nan;nan;2.6152;3.4108;0.3685;10.6516;25.91;25.40;1576.90;0;1;5.90;5.88;0.02;0.02;3.10;1.25;0.23;2.44;9.27;9.59;22.36;21.39;0.08;0.07;11.42;4.02;0.88;8.86;34.74;34.35;2436469
1666239405.000;1;231638528;0;1;1;0;10;0.00;0.00;0;3.6091;2.5000;1.0000;-1.0000;0.1500;-0.1500;nan;nan;0.575078;0.575078;0.000000;2.036944;2.036944;0.000000;nan;nan;3.3864;3.6090;12.5860;31.8756;25.18;25.36;2730.00;0;1;5.90;5.88;0.02;0.02;3.71;1.28;0.23;2.44;9.87;9.61;22.36;21.39;0.08;0.07;13.55;4.11;0.88;8.86;36.87;34.43;2940956
1666247359.000;1;233692160;0;1;1;0;10;0.00;0.00;0;3.7453;2.5000;1.0000;-1.0000;0.1500;-0.1500;nan;nan;0.609596;0.609596;0.000000;2.254723;2.254723;0.000000;nan;nan;3.5958;3.7452;30.9744;51.4218;25.11;25.21;2838.10;0;1;5.90;5.88;0.02;0.02;4.34;1.30;0.23;2.44;10.50;9.64;22.36;21.39;0.08;0.07;15.90;4.21;0.88;8.86;39.22;34.53;3699507
1666256759.000;1;236118016;0;1;1;0;10;0.00;0.00;0;3.9393;2.5000;1.0000;-1.0000;0.1500;-0.1500;nan;nan;0.569899;0.569899;0.000000;2.211964;2.211964;0.000000;nan;nan;3.7304;3.9322;49.4063;68.5222;25.02;25.20;2680.30;0;1;5.90;5.88;0.02;0.02;4.94;1.33;0.23;2.44;11.10;9.67;22.36;21.39;0.08;0.07;18.21;4.30;0.88;8.86;41.53;34.63;4595805
1666266314.000;1;238582784;0;1;1;0;10;0.00;0.00;0;4.0923;2.5000;1.0000;-1.0000;0.1500;-0.1500;nan;nan;0.500778;0.500778;0.000000;2.027800;2.027800;0.000000;nan;nan;3.9294;4.0853;69.4932;86.2906;25.06;25.13;2898.31;0;1;5.90;5.88;0.02;0.02;5.46;1.36;0.23;2.44;11.63;9.69;22.36;21.39;0.08;0.07;20.34;4.41;0.88;8.86;43.67;34.73;5507167
1666294944.000;1;245938688;0;1;1;0;10;0.00;0.00;0;4.0923;2.5000;1.0000;-1.0000;0.1500;-0.1500;nan;nan;0.010108;0.010108;0.000000;0.041365;0.041365;0.000000;nan;nan;4.0778;4.0849;86.3122;86.6512;2.30;2.31;203.90;0;1;5.90;5.88;0.02;0.02;5.50;1.40;0.24;2.44;11.67;9.73;22.36;21.39;0.08;0.07;20.50;4.56;0.92;8.86;43.86;34.88;8237545
1666306686.000;1;248965632;0;0;1;0;10;0.00;0.00;0;4.2000;3.9279;1.0000;-1.0000;0.1500;-0.1500;nan;nan;-0.412721;0.000000;-0.412721;-1.630155;0.000000;-1.630155;nan;nan;4.0790;3.9430;86.7689;72.8353;2.41;2.39;2651.00;0;1;5.90;5.88;0.02;0.02;5.50;1.40;0.28;2.89;11.71;10.18;22.36;21.39;0.08;0.07;20.50;4.56;1.07;10.64;44.02;36.66;9357425
1666316368.000;1;251463168;0;0;1;0;10;0.00;0.00;0;4.2000;3.7271;1.0000;-1.0000;0.1500;-0.1500;nan;nan;-0.569483;0.000000;-0.569483;-2.146936;0.000000;-2.146936;nan;nan;3.9473;3.7408;71.6031;52.3772;2.42;2.42;3016.90;0;1;5.90;5.88;0.02;0.02;5.50;1.40;0.32;3.49;11.75;10.79;22.36;21.39;0.08;0.07;20.50;4.56;1.22;12.93;44.16;38.95;10280772
1666327475.000;1;254327808;0;0;1;0;10;0.00;0.00;0;4.2000;3.5676;1.0000;-1.0000;0.1500;-0.1500;nan;nan;-0.619520;0.000000;-0.619521;-2.224647;0.000000;-2.224647;nan;nan;3.7460;3.5703;51.0085;30.0933;2.39;2.47;4037.50;0;1;5.90;5.88;0.02;0.02;5.50;1.40;0.36;4.15;11.79;11.45;22.36;21.39;0.08;0.07;20.50;4.56;1.36;15.30;44.30;41.32;11340069
1666335598.000;1;256424960;0;0;1;0;10;0.00;0.00;0;4.2000;3.2491;1.0000;-1.0000;0.1500;-0.1500;nan;nan;-0.607821;0.000000;-0.607821;-2.052901;0.000000;-2.052901;nan;nan;3.5937;3.2547;30.7039;10.1837;2.50;2.72;2718.91;0;1;5.90;5.88;0.02;0.02;5.50;1.40;0.39;4.80;11.82;12.09;22.36;21.39;0.08;0.07;20.50;4.56;1.50;17.48;44.44;43.50;12114880
1666341831.000;1;258040320;0;0;1;0;10;0.00;0.00;0;4.2000;3.2950;1.0000;-1.0000;0.1500;-0.1500;nan;nan;-0.001398;0.000000;-0.001398;-0.004605;0.000000;-0.004605;nan;nan;3.3098;3.2951;9.3516;9.3044;2.94;2.90;34.50;0;1;5.90;5.88;0.02;0.02;5.50;1.40;0.43;4.83;11.86;12.13;22.36;21.39;0.08;0.07;20.50;4.56;1.62;17.61;44.56;43.62;12709244
1668008557.000;1;686592512;0;0;1;0;10;0.00;0.00;0;4.2000;2.6000;1.0000;-1.0000;0.1500;-0.1500;nan;nan;-0.307182;0.000000;-0.307182;-0.909549;0.000000;-0.909549;nan;nan;3.2869;2.6001;8.4248;-1.9458;24.83;27.00;1254.90;0;2;5.90;5.88;0.08;0.07;5.50;1.70;0.43;4.83;11.91;12.49;22.36;21.39;0.25;0.24;20.50;5.47;1.62;17.61;44.74;44.70;17407248
1668009013.000;1;686710272;0;0;1;0;10;0.00;0.00;0;4.2000;2.5000;1.0000;-1.0000;0.1500;-0.1500;nan;nan;-0.015148;0.000000;-0.015148;-0.038159;0.000000;-0.038159;nan;nan;2.6924;2.5096;0.6155;0.1041;26.34;26.26;155.60;0;2;5.90;5.88;0.08;0.07;5.50;1.72;0.43;4.83;11.91;12.50;22.36;21.39;0.25;0.24;20.50;5.51;1.62;17.61;44.74;44.74;17450706
1668020723.000;1;689717760;2;1;1;0;10;0.00;0.00;0;4.2000;2.5000;1.0000;-1.0000;0.1500;-0.1500;2.967676;97.845078;2.943712;2.943712;0.000000;11.144325;11.144325;0.000000;nan;nan;2.5959;4.1864;0.3069;99.4994;25.90;25.34;11110.79;0;2;8.85;5.88;0.08;0.07;5.50;1.72;0.43;4.83;14.86;12.50;33.51;21.39;0.25;0.24;20.50;5.51;1.62;17.61;55.88;44.74;18567543
1668031700.000;1;692544000;2;0;1;0;10;0.00;0.00;0;4.2000;2.5000;1.0000;-1.0000;0.1500;-0.1500;2.951028;96.735221;-2.925295;0.000000;-2.925295;-10.657533;0.000000;-10.657533;99.374390;95.631927;4.1864;2.6161;99.4994;0.3714;25.34;25.82;10676.80;0;2;8.85;8.80;0.08;0.07;5.50;1.72;0.43;4.83;14.86;15.43;33.51;32.04;0.25;0.24;20.50;5.51;1.62;17.61;55.88;55.40;19614380
1668033230.000;1;692939776;0;1;1;0;10;0.00;0.00;0;3.4109;2.5000;1.0000;-1.0000;0.1500;-0.1500;nan;nan;0.301658;0.301658;0.000000;0.991278;0.991278;0.000000;nan;nan;2.6161;3.4108;0.3714;10.5362;25.82;25.39;1529.51;0;2;8.85;8.80;0.08;0.07;5.80;1.72;0.43;4.83;15.16;15.43;33.51;32.04;0.25;0.24;21.49;5.51;1.62;17.61;56.87;55.40;19760246
1668040504.000;1;694818304;0;1;1;0;10;0.00;0.00;0;3.6091;2.5000;1.0000;-1.0000;0.1500;-0.1500;nan;nan;0.570975;0.570975;0.000000;2.022373;2.022373;0.000000;nan;nan;3.3829;3.6090;12.3990;31.6388;25.24;25.29;2718.71;0;2;8.85;8.80;0.08;0.07;6.41;1.76;0.43;4.83;15.77;15.47;33.51;32.04;0.25;0.24;23.64;5.63;1.62;17.61;59.03;55.52;20453910
1668048885.000;1;696982016;0;1;1;0;10;0.00;0.00;0;3.7453;2.5000;1.0000;-1.0000;0.1500;-0.1500;nan;nan;0.609702;0.609702;0.000000;2.254945;2.254945;0.000000;nan;nan;3.5956;3.7452;30.9484;51.4931;25.17;25.26;2837.80;0;2;8.85;8.80;0.08;0.07;7.06;1.79;0.43;4.83;16.41;15.50;33.51;32.04;0.25;0.24;26.04;5.77;1.62;17.61;61.42;55.66;21253272
1668057853.000;1;699296768;0;1;1;0;10;0.00;0.00;0;3.9393;2.5000;1.0000;-1.0000;0.1500;-0.1500;nan;nan;0.568906;0.568906;0.000000;2.208127;2.208127;0.000000;nan;nan;3.7309;3.9325;49.4479;68.6180;25.15;25.17;2677.80;0;2;8.85;8.80;0.08;0.07;7.67;1.83;0.43;4.83;17.02;15.54;33.51;32.04;0.25;0.24;28.39;5.91;1.62;17.61;63.77;55.80;22108658
1668066321.000;1;701480448;0;1;1;0;10;0.00;0.00;0;4.0923;2.5000;1.0000;-1.0000;0.1500;-0.1500;nan;nan;0.499016;0.499016;0.000000;2.020686;2.020686;0.000000;nan;nan;3.9296;4.0854;69.5231;86.3382;25.02;25.06;2891.70;0;2;8.85;8.80;0.08;0.07;8.20;1.87;0.43;4.83;17.56;15.58;33.51;32.04;0.25;0.24;30.56;6.05;1.62;17.61;65.94;55.94;22916210
1668090562.000;1;707696128;0;1;1;0;10;0.00;0.00;0;4.0923;2.5000;1.0000;-1.0000;0.1500;-0.1500;nan;nan;0.009397;0.009397;-0.000000;0.038455;0.038455;-0.000000;nan;nan;4.0782;4.0851;86.4142;86.7308;2.41;2.42;189.10;0;2;8.85;8.80;0.08;0.07;8.24;1.91;0.44;4.83;17.61;15.62;33.51;32.04;0.25;0.24;30.71;6.20;1.66;17.61;66.13;56.10;25228115
1668098098.000;1;709640192;0;0;1;0;10;0.00;0.00;0;4.2000;3.9279;1.0000;-1.0000;0.1500;-0.1500;nan;nan;-0.414022;0.000000;-0.414022;-1.635642;0.000000;-1.635642;nan;nan;4.0794;3.9429;86.8706;72.8409;2.45;2.39;2639.30;0;2;8.85;8.80;0.08;0.07;8.24;1.91;0.48;5.29;17.64;16.07;33.51;32.04;0.25;0.24;30.71;6.20;1.81;19.39;66.29;57.88;25946749
1668107063.000;1;711953408;0;0;1;0;10;0.00;0.00;0;4.2000;3.7271;1.0000;-1.0000;0.1500;-0.1500;nan;nan;-0.567533;0.000000;-0.567533;-2.140038;0.000000;-2.140038;nan;nan;3.9470;3.7405;71.5633;52.3316;2.51;2.40;2979.30;0;2;8.85;8.80;0.08;0.07;8.24;1.91;0.51;5.89;17.68;16.68;33.51;32.04;0.25;0.24;30.71;6.20;1.96;21.68;66.43;60.17;26801763
1668116420.000;1;714368000;0;0;1;0;10;0.00;0.00;0;4.2000;3.5676;1.0000;-1.0000;0.1500;-0.1500;nan;nan;-0.623649;0.000000;-0.623649;-2.239588;0.000000;-2.239588;nan;nan;3.7459;3.5690;50.9953;29.8620;2.46;2.47;4076.90;0;2;8.85;8.80;0.08;0.07;8.24;1.91;0.55;6.56;17.72;17.34;33.51;32.04;0.25;0.24;30.71;6.20;2.11;24.06;66.59;62.55;27694124
1668123574.000;1;716213760;0;0;1;0;10;0.00;0.00;0;4.2000;3.2491;1.0000;-1.0000;0.1500;-0.1500;nan;nan;-0.605709;0.000000;-0.605709;-2.045772;0.000000;-2.045772;nan;nan;3.5923;3.2514;30.5244;9.9990;2.52;2.67;2694.89;0;2;8.85;8.80;0.08;0.07;8.24;1.91;0.60;7.20;17.76;17.99;33.51;32.04;0.25;0.24;30.71;6.20;2.27;26.26;66.74;64.75;28376403
1668127297.000;1;717176320;0;0;1;0;10;0.00;0.00;0;4.2000;3.2950;1.0000;-1.0000;0.1500;-0.1500;nan;nan;-0.000016;0.000000;-0.000016;-0.000053;0.000000;-0.000053;nan;nan;3.3031;3.3018;9.1075;9.1069;2.73;2.73;0.60;0;2;8.85;8.80;0.08;0.07;8.24;1.91;0.63;7.24;17.80;18.02;33.51;32.04;0.25;0.24;30.71;6.20;2.39;26.37;66.86;64.86;28731616
1669827874.000;1;1154396160;0;0;1;0;10;0.00;0.00;0;4.2000;2.6000;1.0000;-1.0000;0.1500;-0.1500;nan;nan;-0.297257;0.000000;-0.297257;-0.880426;0.000000;-0.880426;nan;nan;3.2863;2.6001;8.4041;-1.6689;24.54;26.01;1217.50;0;3;8.85;8.80;0.13;0.13;8.24;2.21;0.63;7.24;17.86;18.38;33.51;32.04;0.44;0.43;30.71;7.08;2.39;26.37;67.05;65.93;27785863
1669828324.000;1;1154512896;0;0;1;0;10;0.00;0.00;0;4.2000;2.5000;1.0000;-1.0000;0.1500;-0.1500;nan;nan;-0.014708;0.000000;-0.014708;-0.037047;0.000000;-0.037047;nan;nan;2.6938;2.5110;0.6198;0.1214;25.42;25.39;151.40;0;3;8.85;8.80;0.13;0.13;8.24;2.22;0.63;7.24;17.86;18.39;33.51;32.04;0.44;0.43;30.71;7.12;2.39;26.37;67.05;65.97;27828911
1669839994.000;1;1157509120;2;1;1;0;10;0.00;0.00;0;4.2000;2.5000;1.0000;-1.0000;0.1500;-0.1500;2.954231;96.948749;2.930067;2.930067;0.000000;11.098680;11.098680;0.000000;nan;nan;2.5972;4.1862;0.3112;99.4933;25.12;24.82;11071.20;0;3;11.78;8.80;0.13;0.13;8.24;2.22;0.63;7.24;20.79;18.39;44.60;32.04;0.44;0.43;30.71;7.12;2.39;26.37;78.15;65.97;28941964
1669850919.000;1;1160319488;2;0;1;0;10;0.00;0.00;0;4.2000;2.5000;1.0000;-1.0000;0.1500;-0.1500;2.936992;95.799446;-2.911044;0.000000;-2.911044;-10.611430;0.000000;-10.611430;99.350768;95.609838;4.1862;2.6177;99.4933;0.3767;24.82;25.48;10623.41;0;3;11.78;11.71;0.13;0.13;8.24;2.22;0.63;7.24;20.79;21.30;44.60;42.66;0.44;0.43;30.71;7.12;2.39;26.37;78.15;76.58;29983708
1669852409.000;1;1160704512;0;1;1;0;10;0.00;0.00;0;3.4109;2.5000;1.0000;-1.0000;0.1500;-0.1500;nan;nan;0.295156;0.295156;0.000000;0.969769;0.969769;0.000000;nan;nan;2.6177;3.4108;0.3767;10.3677;25.48;25.02;1490.30;0;3;11.78;11.71;0.13;0.13;8.54;2.22;0.63;7.24;21.08;21.30;44.60;42.66;0.44;0.43;31.68;7.12;2.39;26.37;79.12;76.58;30125828
1669859169.000;1;1162448896;0;1;1;0;10;0.00;0.00;0;3.6091;2.5000;1.0000;-1.0000;0.1500;-0.1500;nan;nan;0.565282;0.565282;0.000000;2.002523;2.002523;0.000000;nan;nan;3.3840;3.6090;12.4560;31.5906;24.81;24.93;2683.40;0;3;11.78;11.71;0.13;0.13;9.14;2.26;0.63;7.24;21.69;21.34;44.60;42.66;0.44;0.43;33.82;7.25;2.39;26.37;81.25;76.70;30770599
1669866917.000;1;1164447744;0;1;1;0;10;0.00;0.00;0;3.7453;2.5000;1.0000;-1.0000;0.1500;-0.1500;nan;nan;0.610676;0.610676;0.000000;2.258635;2.258635;0.000000;nan;nan;3.5957;3.7452;30.9635;51.6347;24.82;25.06;2866.90;0;3;11.78;11.71;0.13;0.13;9.79;2.30;0.63;7.24;22.33;21.38;44.60;42.66;0.44;0.43;36.21;7.38;2.39;26.37;83.65;76.84;31509437
1669873899.000;1;1166248960;0;1;1;0;10;0.00;0.00;0;3.9393;2.5000;1.0000;-1.0000;0.1500;-0.1500;nan;nan;0.567156;0.567156;0.000000;2.201496;2.201496;0.000000;nan;nan;3.7314;3.9329;49.5073;68.7054;24.82;24.94;2672.11;0;3;11.78;11.71;0.13;0.13;10.39;2.33;0.63;7.24;22.94;21.42;44.60;42.66;0.44;0.43;38.56;7.52;2.39;26.37;85.99;76.98;32175423
1669881397.000;1;1168180736;0;1;1;0;10;0.00;0.00;0;4.0923;2.5000;1.0000;-1.0000;0.1500;-0.1500;nan;nan;0.496467;0.496467;0.000000;2.010304;2.010304;0.000000;nan;nan;3.9297;4.0853;69.5352;86.3405;24.83;24.85;2844.09;0;3;11.78;11.71;0.13;0.13;10.93;2.38;0.63;7.24;23.48;21.46;44.60;42.66;0.44;0.43;40.73;7.68;2.39;26.37;88.17;77.14;32890415
1669911930.000;1;1176007680;0;1;1;0;10;0.00;0.00;0;4.0923;2.5000;1.0000;-1.0000;0.1500;-0.1500;nan;nan;0.009274;0.009274;0.000000;0.037953;0.037953;0.000000;nan;nan;4.0776;4.0849;86.2396;86.5535;1.44;1.48;187.80;0;3;11.78;11.71;0.13;0.13;10.97;2.42;0.64;7.24;23.53;21.50;44.60;42.66;0.44;0.43;40.89;7.84;2.43;26.37;88.36;77.29;35802375
1669921295.000;1;1178421248;0;0;1;0;10;0.00;0.00;0;4.2000;3.9279;1.0000;-1.0000;0.1500;-0.1500;nan;nan;-0.404474;0.000000;-0.404474;-1.596988;0.000000;-1.596988;nan;nan;4.0786;3.9432;86.6588;72.8871;1.58;1.53;2595.50;0;3;11.78;11.71;0.13;0.13;10.97;2.42;0.68;7.68;23.56;21.94;44.60;42.66;0.44;0.43;40.89;7.84;2.58;28.12;88.52;79.04;36695622
1669928953.000;1;1180396544;0;0;1;0;10;0.00;0.00;0;4.2000;3.7271;1.0000;-1.0000;0.1500;-0.1500;nan;nan;-0.569825;0.000000;-0.569825;-2.147696;0.000000;-2.147696;nan;nan;3.9479;3.7401;71.6638;52.2621;1.60;1.59;3039.31;0;3;11.78;11.71;0.13;0.13;10.97;2.42;0.72;8.30;23.61;22.55;44.60;42.66;0.44;0.43;40.89;7.84;2.75;30.44;88.69;81.36;37425965
1669936931.000;1;1182454272;0;0;1;0;10;0.00;0.00;0;4.2000;3.5676;1.0000;-1.0000;0.1500;-0.1500;nan;nan;-0.620184;0.000000;-0.620184;-2.226346;0.000000;-2.226346;nan;nan;3.7459;3.5691;50.9962;29.8799;1.58;1.64;4113.90;0;3;11.78;11.71;0.13;0.13;10.97;2.42;0.76;8.95;23.64;23.21;44.60;42.66;0.44;0.43;40.89;7.84;2.90;32.80;88.83;83.72;38186751
1669942853.000;1;1183983104;0;0;1;0;10;0.00;0.00;0;4.2000;3.2491;1.0000;-1.0000;0.1500;-0.1500;nan;nan;-0.605164;0.000000;-0.605164;-2.042940;0.000000;-2.042940;nan;nan;3.5922;3.2498;30.5134;9.9085;1.73;1.81;2700.40;0;3;11.78;11.71;0.13;0.13;10.97;2.42;0.80;9.60;23.68;23.86;44.60;42.66;0.44;0.43;40.89;7.84;3.03;34.98;88.96;85.90;38751529
1669947204.000;1;1185108992;0;0;1;0;10;0.00;0.00;0;4.2000;3.2950;1.0000;-1.0000;0.1500;-0.1500;nan;nan;-0.000502;0.000000;-0.000502;-0.001654;0.000000;-0.001654;nan;nan;3.3058;3.2951;9.2080;9.1910;1.99;1.98;16.49;0;3;11.78;11.71;0.13;0.13;10.97;2.42;0.83;9.63;23.72;23.89;44.60;42.66;0.44;0.43;40.89;7.84;3.15;35.10;89.09;86.02;39166589
1669983987.000;1;1194556416;0;0;1;0;10;0.00;0.00;0;4.2000;3.9279;1.0000;-1.0000;0.1500;-0.1500;nan;nan;-0.354540;0.000000;-0.354540;-1.399101;0.000000;-1.399101;nan;nan;4.0689;3.9410;84.4931;72.4216;1.61;1.52;2329.69;0;3;11.78;11.71;0.14;0.14;10.97;2.42;3.01;10.03;25.90;24.29;44.60;42.66;0.47;0.46;40.89;7.84;11.46;36.62;97.42;87.57;1496807
1669990779.000;1;1196309504;0;0;1;0;10;0.00;0.00;0;4.2000;3.7271;1.0000;-1.0000;0.1500;-0.1500;nan;nan;-0.554945;0.000000;-0.554945;-2.092946;0.000000;-2.092946;nan;nan;3.9448;3.7410;71.3182;52.4231;1.58;1.60;2910.90;0;3;11.78;11.71;0.14;0.14;10.97;2.42;3.04;10.62;25.93;24.89;44.60;42.66;0.47;0.46;40.89;7.84;11.61;38.86;97.57;89.81;2144649
1669998775.000;1;1198372864;0;0;1;0;10;0.00;0.00;0;4.2000;3.5676;1.0000;-1.0000;0.1500;-0.1500;nan;nan;-0.622017;0.000000;-0.622017;-2.233330;0.000000;-2.233330;nan;nan;3.7436;3.5677;50.7695;29.5908;1.66;1.76;4060.30;0;3;11.78;11.71;0.14;0.14;10.97;2.42;3.08;11.28;25.97;25.55;44.60;42.66;0.47;0.46;40.89;7.84;11.75;41.23;97.71;92.19;2907132
1670005231.000;1;1200040448;0;0;1;0;10;0.00;0.00;0;4.2000;3.2491;1.0000;-1.0000;0.1500;-0.1500;nan;nan;-0.598765;0.000000;-0.598765;-2.021897;0.000000;-2.021897;nan;nan;3.5911;3.2512;30.3713;9.9843;1.83;1.94;2659.50;0;3;11.78;11.71;0.14;0.14;10.97;2.42;3.12;11.92;26.01;26.19;44.60;42.66;0.47;0.46;40.89;7.84;11.89;43.39;97.85;94.34;3522881
1670006968.000;1;1200491520;0;1;1;0;10;0.00;0.00;0;3.3050;2.5000;1.0000;-1.0000;0.1500;-0.1500;nan;nan;0.001045;0.001045;0.000000;0.003455;0.003455;0.000000;nan;nan;3.2930;3.3049;8.7270;8.7624;1.99;1.97;28.70;0;3;11.78;11.71;0.14;0.14;10.98;2.43;3.15;11.94;26.05;26.22;44.60;42.66;0.47;0.46;40.92;7.87;11.98;43.48;97.98;94.47;3688617
1671636735.000;1;1619355648;0;0;1;0;10;0.00;0.00;0;4.2000;2.6000;1.0000;-1.0000;0.1500;-0.1500;nan;nan;-0.291189;0.000000;-0.291189;-0.864562;0.000000;-0.864562;nan;nan;3.2875;2.6001;8.4479;-1.4666;24.86;26.01;1188.90;0;4;11.78;11.71;0.19;0.19;10.98;2.72;3.15;11.94;26.10;26.57;44.60;42.66;0.64;0.64;40.92;8.74;11.98;43.48;98.15;95.51;118162519
1671637180.000;1;1619470848;0;0;1;0;10;0.00;0.00;0;4.2000;2.5000;1.0000;-1.0000;0.1500;-0.1500;nan;nan;-0.014402;0.000000;-0.014402;-0.036308;0.000000;-0.036308;nan;nan;2.6954;2.5120;0.6252;0.1348;25.40;25.34;145.61;0;4;11.78;11.71;0.19;0.19;10.98;2.73;3.15;11.94;26.10;26.58;44.60;42.66;0.64;0.64;40.92;8.77;11.98;43.48;98.15;95.54;118205013
1671648789.000;1;1622450688;2;1;1;0;10;0.00;0.00;0;4.2000;2.5000;1.0000;-1.0000;0.1500;-0.1500;2.937221;95.814753;2.913104;2.913104;0.000000;11.038411;11.038411;0.000000;nan;nan;2.5989;4.1862;0.3164;99.4953;25.11;24.95;11007.79;0;4;14.69;11.71;0.19;0.19;10.98;2.73;3.15;11.94;29.01;26.58;55.64;42.66;0.64;0.64;40.92;8.77;11.98;43.48;109.19;95.54;119312031
1671659652.000;1;1625245184;2;0;1;0;10;0.00;0.00;0;4.2000;2.5000;1.0000;-1.0000;0.1500;-0.1500;2.921269;94.751292;-2.895230;0.000000;-2.895230;-10.563411;0.000000;-10.563411;99.386442;95.696843;4.1862;2.6208;99.4953;0.3867;24.95;25.48;10563.60;0;4;14.69;14.61;0.19;0.19;10.98;2.73;3.15;11.94;29.01;29.48;55.64;53.22;0.64;0.64;40.92;8.77;11.98;43.48;109.19;106.11;120348055
1671661096.000;1;1625617920;0;1;1;0;10;0.00;0.00;0;3.4109;2.5000;1.0000;-1.0000;0.1500;-0.1500;nan;nan;0.288077;0.288077;0.000000;0.946253;0.946253;0.000000;nan;nan;2.6208;3.4108;0.3867;10.1945;25.48;25.14;1444.00;0;4;14.69;14.61;0.19;0.19;11.27;2.73;3.15;11.94;29.30;29.48;55.64;53.22;0.64;0.64;41.87;8.77;11.98;43.48;110.13;106.11;120485769
1671667364.000;1;1627236352;0;1;1;0;10;0.00;0.00;0;3.6091;2.5000;1.0000;-1.0000;0.1500;-0.1500;nan;nan;0.559032;0.559032;0.000000;1.980409;1.980409;0.000000;nan;nan;3.3854;3.6090;12.5303;31.5629;24.90;24.88;2655.90;0;4;14.69;14.61;0.19;0.19;11.87;2.77;3.15;11.94;29.90;29.52;55.64;53.22;0.64;0.64;43.98;8.90;11.98;43.48;112.25;106.23;121083584
1671673906.000;1;1628924928;0;1;1;0;10;0.00;0.00;0;3.7453;2.5000;1.0000;-1.0000;0.1500;-0.1500;nan;nan;0.607497;0.607497;0.000000;2.246816;2.246816;0.000000;nan;nan;3.5963;3.7452;31.0343;51.7170;24.94;25.08;2832.70;0;4;14.69;14.61;0.19;0.19;12.51;2.81;3.15;11.94;30.54;29.55;55.64;53.22;0.64;0.64;46.37;9.03;11.98;43.48;114.63;106.37;121707514
1671681314.000;1;1630836736;0;1;1;0;10;0.00;0.00;0;3.9393;2.5000;1.0000;-1.0000;0.1500;-0.1500;nan;nan;0.567909;0.567909;0.000000;2.204242;2.204242;0.000000;nan;nan;3.7308;3.9332;49.4455;68.7804;24.86;24.94;2675.10;0;4;14.69;14.61;0.19;0.19;13.12;2.85;3.15;11.94;31.15;29.59;55.64;53.22;0.64;0.64;48.71;9.17;11.98;43.48;116.98;106.51;122414058
1671688440.000;1;1632674304;0;1;1;0;10;0.00;0.00;0;4.0923;2.5000;1.0000;-1.0000;0.1500;-0.1500;nan;nan;0.495635;0.495635;0.000000;2.006942;2.006942;0.000000;nan;nan;3.9299;4.0855;69.5543;86.4286;24.96;24.87;2849.30;0;4;14.69;14.61;0.19;0.19;13.65;2.89;3.15;11.94;31.68;29.63;55.64;53.22;0.64;0.64;50.87;9.32;11.98;43.48;119.13;106.65;123093564
1671721191.000;1;1641069568;0;1;1;0;10;0.00;0.00;0;4.0923;2.5000;1.0000;-1.0000;0.1500;-0.1500;nan;nan;0.009177;0.009177;0.000000;0.037554;0.037554;0.000000;nan;nan;4.0777;4.0849;86.2746;86.5870;1.59;1.59;185.70;0;4;14.69;14.61;0.19;0.19;13.69;2.92;3.15;11.94;31.73;29.67;55.64;53.22;0.64;0.64;51.03;9.47;12.02;43.48;119.33;106.81;126217035
1671730164.000;1;1643383296;0;0;1;0;10;0.00;0.00;0;4.2000;3.9279;1.0000;-1.0000;0.1500;-0.1500;nan;nan;-0.405912;0.000000;-0.405912;-1.602978;0.000000;-1.602978;nan;nan;4.0787;3.9427;86.6855;72.7905;1.88;1.63;2599.40;0;4;14.69;14.61;0.19;0.19;13.69;2.92;3.19;12.39;31.77;30.11;55.64;53.22;0.64;0.64;51.03;9.47;12.17;45.23;119.48;108.56;127072964
1671736958.000;1;1645135872;0;0;1;0;10;0.00;0.00;0;4.2000;3.7271;1.0000;-1.0000;0.1500;-0.1500;nan;nan;-0.567704;0.000000;-0.567704;-2.139985;0.000000;-2.139985;nan;nan;3.9471;3.7396;71.5799;52.1465;1.68;1.81;2993.71;0;4;14.69;14.61;0.19;0.19;13.69;2.92;3.23;13.00;31.81;30.72;55.64;53.22;0.64;0.64;51.03;9.47;12.33;47.53;119.64;110.86;127720825
1671744944.000;1;1647195648;0;0;1;0;10;0.00;0.00;0;4.2000;3.5676;1.0000;-1.0000;0.1500;-0.1500;nan;nan;-0.619459;0.000000;-0.619459;-2.224149;0.000000;-2.224149;nan;nan;3.7456;3.5685;50.9694;29.7643;1.77;1.76;4086.10;0;4;14.69;14.61;0.19;0.19;13.69;2.92;3.27;13.66;31.85;31.38;55.64;53.22;0.64;0.64;51.03;9.47;12.47;49.90;119.78;113.23;128482393
1671750402.000;1;1648605696;0;0;1;0;10;0.00;0.00;0;4.2000;3.2491;1.0000;-1.0000;0.1500;-0.1500;nan;nan;-0.602716;0.000000;-0.602716;-2.035038;0.000000;-2.035038;nan;nan;3.5915;3.2492;30.4145;9.7825;1.74;2.10;2678.50;0;4;14.69;14.61;0.19;0.19;13.69;2.92;3.31;14.30;31.88;32.02;55.64;53.22;0.64;0.64;51.03;9.47;12.61;52.07;119.92;115.40;129003074
1671754551.000;1;1649678848;0;0;1;0;10;0.00;0.00;0;4.2000;3.2950;1.0000;-1.0000;0.1500;-0.1500;nan;nan;-0.000173;0.000000;-0.000173;-0.000571;0.000000;-0.000571;nan;nan;3.3042;3.2951;9.1504;9.1445;2.06;2.06;6.10;0;4;14.69;14.61;0.19;0.19;13.69;2.92;3.34;14.33;31.92;32.06;55.64;53.22;0.64;0.64;51.03;9.47;12.73;52.19;120.05;115.52;129398637
1673450545.000;1;2084896256;0;0;1;0;10;0.00;0.00;0;4.2000;2.6000;1.0000;-1.0000;0.1500;-0.1500;nan;nan;-0.280877;0.000000;-0.280877;-0.834875;0.000000;-0.834875;nan;nan;3.2869;2.6001;8.4262;-1.1887;24.98;26.34;1143.89;0;5;14.69;14.61;0.25;0.25;13.69;3.20;3.34;14.33;31.98;32.39;55.64;53.22;0.83;0.82;51.03;10.31;12.73;52.19;120.23;116.54;291146877
1673450984.000;1;2085009920;0;0;1;0;10;0.00;0.00;0;4.2000;2.5000;1.0000;-1.0000;0.1500;-0.1500;nan;nan;-0.014117;0.000000;-0.014117;-0.035616;0.000000;-0.035616;nan;nan;2.6966;2.5129;0.6289;0.1456;25.66;25.60;140.50;0;5;14.69;14.61;0.25;0.25;13.69;3.22;3.34;14.33;31.98;32.41;55.64;53.22;0.83;0.82;51.03;10.34;12.73;52.19;120.23;116.57;291188886
1673462545.000;1;2087974912;2;1;1;0;10;0.00;0.00;0;4.2000;2.5000;1.0000;-1.0000;0.1500;-0.1500;2.925781;95.052099;2.901843;2.901843;0.000000;10.998503;10.998503;0.000000;nan;nan;2.5997;4.1864;0.3192;99.5010;25.33;25.15;10961.21;0;5;17.59;14.61;0.25;0.25;13.69;3.22;3.34;14.33;34.88;32.41;66.64;53.22;0.83;0.82;51.03;10.34;12.73;52.19;131.23;116.57;292291450
1673473364.000;1;2090756096;2;0;1;0;10;0.00;0.00;0;4.2000;2.5000;1.0000;-1.0000;0.1500;-0.1500;2.909088;93.939209;-2.883106;0.000000;-2.883106;-10.526893;0.000000;-10.526893;99.354303;95.712054;4.1864;2.6232;99.5010;0.3941;25.15;25.75;10518.70;0;5;17.59;17.49;0.25;0.25;13.69;3.22;3.34;14.33;34.88;35.29;66.64;63.75;0.83;0.82;51.03;10.34;12.73;52.19;131.23;127.10;293323203
1673474778.000;1;2091120640;0;1;1;0;10;0.00;0.00;0;3.4109;2.5000;1.0000;-1.0000;0.1500;-0.1500;nan;nan;0.282862;0.282862;0.000000;0.928907;0.928907;0.000000;nan;nan;2.6232;3.4101;0.3941;10.0620;25.75;25.39;1413.90;0;5;17.59;17.49;0.25;0.25;13.97;3.22;3.34;14.33;35.16;35.29;66.64;63.75;0.83;0.82;51.95;10.34;12.73;52.19;132.16;127.10;293458048
1673479708.000;1;2092392960;0;1;1;0;10;0.00;0.00;0;3.6091;2.5000;1.0000;-1.0000;0.1500;-0.1500;nan;nan;0.555174;0.555174;0.000000;1.966720;1.966720;0.000000;nan;nan;3.3871;3.6090;12.6257;31.6009;24.99;25.18;2631.00;0;5;17.59;17.49;0.25;0.25;14.57;3.26;3.34;14.33;35.76;35.33;66.64;63.75;0.83;0.82;54.06;10.47;12.73;52.19;134.26;127.23;293928283
1673484853.000;1;2093720576;0;1;1;0;10;0.00;0.00;0;3.7453;2.5000;1.0000;-1.0000;0.1500;-0.1500;nan;nan;0.606063;0.606063;0.000000;2.241499;2.241499;0.000000;nan;nan;3.5970;3.7452;31.1243;51.8389;25.06;25.34;2817.20;0;5;17.59;17.49;0.25;0.25;15.21;3.30;3.34;14.33;36.40;35.37;66.64;63.75;0.83;0.82;56.44;10.62;12.73;52.19;136.64;127.37;294418998
1673490273.000;1;2095118848;0;1;1;0;10;0.00;0.00;0;3.9393;2.5000;1.0000;-1.0000;0.1500;-0.1500;nan;nan;0.567325;0.567325;0.000000;2.201918;2.201918;0.000000;nan;nan;3.7313;3.9335;49.4997;68.8903;24.94;25.20;2663.70;0;5;17.59;17.49;0.25;0.25;15.82;3.34;3.34;14.33;37.01;35.41;66.64;63.75;0.83;0.82;58.79;10.76;12.73;52.19;139.00;127.52;294935943
1673495076.000;1;2096356864;0;1;1;0;10;0.00;0.00;0;4.0923;2.5000;1.0000;-1.0000;0.1500;-0.1500;nan;nan;0.495932;0.495932;0.000000;2.008198;2.008198;0.000000;nan;nan;3.9307;4.0858;69.6573;86.6077;25.03;25.02;2861.30;0;5;17.59;17.49;0.25;0.25;16.35;3.38;3.34;14.33;37.54;35.45;66.64;63.75;0.83;0.82;60.95;10.91;12.73;52.19;141.15;127.66;295393993
1673528564.000;1;2104942080;0;1;1;0;10;0.00;0.00;0;4.0923;2.5000;1.0000;-1.0000;0.1500;-0.1500;nan;nan;0.009691;0.009691;0.000000;0.039657;0.039657;0.000000;nan;nan;4.0775;4.0848;86.2329;86.5641;1.80;1.87;194.80;0;5;17.59;17.49;0.25;0.25;16.39;3.42;3.35;14.33;37.59;35.49;66.64;63.75;0.83;0.82;61.11;11.07;12.77;52.19;141.35;127.82;298587770
1673536946.000;1;2107101696;0;0;1;0;10;0.00;0.00;0;4.2000;3.9279;1.0000;-1.0000;0.1500;-0.1500;nan;nan;-0.406765;0.000000;-0.406765;-1.606350;0.000000;-1.606350;nan;nan;4.0788;3.9424;86.6983;72.7157;1.93;1.99;2586.10;0;5;17.59;17.49;0.25;0.25;16.39;3.42;3.39;14.78;37.63;35.93;66.64;63.75;0.83;0.82;61.11;11.07;12.93;53.95;141.51;129.58;299387170
1673543250.000;1;2108727808;0;0;1;0;10;0.00;0.00;0;4.2000;3.7271;1.0000;-1.0000;0.1500;-0.1500;nan;nan;-0.566445;0.000000;-0.566445;-2.135579;0.000000;-2.135579;nan;nan;3.9467;3.7392;71.5361;52.0645;2.00;1.91;2987.80;0;5;17.59;17.49;0.25;0.25;16.39;3.42;3.43;15.39;37.67;36.54;66.64;63.75;0.83;0.82;61.11;11.07;13.09;56.24;141.67;131.88;299988380
1673549551.000;1;2110351872;0;0;1;0;10;0.00;0.00;0;4.2000;3.5676;1.0000;-1.0000;0.1500;-0.1500;nan;nan;-0.619232;0.000000;-0.619232;-2.223494;0.000000;-2.223494;nan;nan;3.7449;3.5677;50.8941;29.6080;2.06;1.90;4022.80;0;5;17.59;17.49;0.25;0.25;16.39;3.42;3.47;16.04;37.71;37.20;66.64;63.75;0.83;0.82;61.11;11.07;13.23;58.61;141.81;134.24;300589198
1673554335.000;1;2111587328;0;0;1;0;10;0.00;0.00;0;4.2000;3.2491;1.0000;-1.0000;0.1500;-0.1500;nan;nan;-0.600787;0.000000;-0.600787;-2.029484;0.000000;-2.029484;nan;nan;3.5904;3.2492;30.2747;9.6227;2.23;2.34;2648.60;0;5;17.59;17.49;0.25;0.25;16.39;3.42;3.51;16.68;37.74;37.84;66.64;63.75;0.83;0.82;61.11;11.07;13.37;60.76;141.94;136.40;301045542
1673556904.000;1;2112252928;0;1;1;0;10;0.00;0.00;0;3.3050;2.5000;1.0000;-1.0000;0.1500;-0.1500;nan;nan;0.000560;0.000560;0.000000;0.001852;0.001852;0.000000;nan;nan;3.2975;3.3049;8.8998;8.9189;2.29;2.28;20.80;0;5;17.59;17.49;0.25;0.25;16.41;3.43;3.53;16.71;37.78;37.87;66.64;63.75;0.83;0.82;61.15;11.11;13.45;60.85;142.07;136.52;301290489
1675264624.000;1;2549815296;0;0;1;0;10;0.00;0.00;0;4.2000;2.6000;1.0000;-1.0000;0.1500;-0.1500;nan;nan;-0.273654;0.000000;-0.273654;-0.813737;0.000000;-0.813737;nan;nan;3.2867;2.6001;8.4192;-0.9877;24.88;25.79;1117.00;0;6;17.59;17.49;0.31;0.31;16.41;3.70;3.53;16.71;37.84;38.21;66.64;63.75;1.02;1.01;61.15;11.92;13.45;60.85;142.26;137.53;48643014
1675265064.000;1;2549928960;0;0;1;0;10;0.00;0.00;0;4.2000;2.5000;1.0000;-1.0000;0.1500;-0.1500;nan;nan;-0.013919;0.000000;-0.013919;-0.035124;0.000000;-0.035124;nan;nan;2.6981;2.5136;0.6335;0.1551;25.29;25.29;138.51;0;6;17.59;17.49;0.31;0.31;16.41;3.72;3.53;16.71;37.84;38.22;66.64;63.75;1.02;1.01;61.15;11.95;13.45;60.85;142.26;137.56;48684832
1675276589.000;1;2552885248;2;1;1;0;10;0.00;0.00;0;4.2000;2.5000;1.0000;-1.0000;0.1500;-0.1500;2.915094;94.339627;2.891029;2.891029;0.000000;10.962195;10.962195;0.000000;nan;nan;2.6012;4.1864;0.3238;99.4982;25.10;24.96;10926.50;0;6;20.48;17.49;0.31;0.31;16.41;3.72;3.53;16.71;40.73;38.22;77.60;63.75;1.02;1.01;61.15;11.95;13.45;60.85;153.22;137.56;49784088
1675287363.000;1;2555656192;2;0;1;0;10;0.00;0.00;0;4.2000;2.5000;1.0000;-1.0000;0.1500;-0.1500;2.898087;93.205816;-2.871890;0.000000;-2.871890;-10.491600;0.000000;-10.491600;99.338007;95.707107;4.1864;2.6257;99.4982;0.4022;24.96;25.26;10475.11;0;6;20.48;20.36;0.31;0.31;16.41;3.72;3.53;16.71;40.73;41.09;77.60;74.24;1.02;1.01;61.15;11.95;13.45;60.85;153.22;148.06;50811684
1675288751.000;1;2556014592;0;1;1;0;10;0.00;0.00;0;3.4109;2.5000;1.0000;-1.0000;0.1500;-0.1500;nan;nan;0.277265;0.277265;-0.000000;0.910528;0.910528;-0.000000;nan;nan;2.6257;3.4087;0.4022;9.9135;25.26;25.05;1387.10;0;6;20.48;20.36;0.31;0.31;16.68;3.72;3.53;16.71;41.01;41.09;77.60;74.24;1.02;1.01;62.06;11.95;13.45;60.85;154.13;148.06;50943964
1675293874.000;1;2557335552;0;1;1;0;10;0.00;0.00;0;3.6091;2.5000;1.0000;-1.0000;0.1500;-0.1500;nan;nan;0.551005;0.551005;-0.000000;1.952060;1.952060;-0.000000;nan;nan;3.3869;3.6090;12.6131;31.5149;24.93;25.01;2604.60;0;6;20.48;20.36;0.31;0.31;17.27;3.76;3.53;16.71;41.60;41.13;77.60;74.24;1.02;1.01;64.15;12.08;13.45;60.85;156.22;148.18;51432439
1675299094.000;1;2558683136;0;1;1;0;10;0.00;0.00;0;3.7453;2.5000;1.0000;-1.0000;0.1500;-0.1500;nan;nan;0.605145;0.605145;-0.000000;2.238095;2.238095;-0.000000;nan;nan;3.5969;3.7452;31.1018;51.8608;24.93;24.99;2811.80;0;6;20.48;20.36;0.31;0.31;17.92;3.79;3.53;16.71;42.24;41.17;77.60;74.24;1.02;1.01;66.52;12.22;13.45;60.85;158.60;148.32;51930381
1675304173.000;1;2559993344;0;1;1;0;10;0.00;0.00;0;3.9393;2.5000;1.0000;-1.0000;0.1500;-0.1500;nan;nan;0.566677;0.566677;0.000000;2.199452;2.199452;0.000000;nan;nan;3.7315;3.9339;49.5183;68.9577;24.93;24.94;2662.60;0;6;20.48;20.36;0.31;0.31;18.52;3.83;3.53;16.71;42.85;41.21;77.60;74.24;1.02;1.01;68.86;12.36;13.45;60.85;160.94;148.46;52414679
1675309227.000;1;2561296896;0;1;1;0;10;0.00;0.00;0;4.0923;2.5000;1.0000;-1.0000;0.1500;-0.1500;nan;nan;0.494974;0.494974;0.000000;2.004271;2.004271;0.000000;nan;nan;3.9305;4.0858;69.6298;86.6095;24.94;24.92;2847.20;0;6;20.48;20.36;0.31;0.31;19.06;3.87;3.53;16.71;43.38;41.25;77.60;74.24;1.02;1.01;71.03;12.51;13.45;60.85;163.10;148.62;52896766
1675341086.000;1;2569462272;0;1;1;0;10;0.00;0.00;0;4.0923;2.5000;1.0000;-1.0000;0.1500;-0.1500;nan;nan;0.008908;0.008908;0.000000;0.036453;0.036453;0.000000;nan;nan;4.0776;4.0848;86.2409;86.5465;1.17;1.17;182.31;0;6;20.48;20.36;0.31;0.31;19.10;3.92;3.54;16.71;43.43;41.29;77.60;74.24;1.02;1.01;71.20;12.68;13.49;60.85;163.31;148.79;55935200
1675349584.000;1;2571652096;0;0;1;0;10;0.00;0.00;0;4.2000;3.9279;1.0000;-1.0000;0.1500;-0.1500;nan;nan;-0.403720;0.000000;-0.403720;-1.593833;0.000000;-1.593833;nan;nan;4.0786;3.9424;86.6603;72.7298;1.30;1.27;2618.90;0;6;20.48;20.36;0.31;0.31;19.10;3.92;3.58;17.15;43.47;41.73;77.60;74.24;1.02;1.01;71.20;12.68;13.64;62.60;163.46;150.53;56745583
1675356232.000;1;2573366272;0;0;1;0;10;0.00;0.00;0;4.2000;3.7271;1.0000;-1.0000;0.1500;-0.1500;nan;nan;-0.566677;0.000000;-0.566677;-2.135672;0.000000;-2.135672;nan;nan;3.9474;3.7391;71.6059;52.0524;1.21;1.32;3008.40;0;6;20.48;20.36;0.31;0.31;19.10;3.92;3.62;17.75;43.51;42.34;77.60;74.24;1.02;1.01;71.20;12.68;13.79;64.88;163.61;152.82;57379658
1675362158.000;1;2574895104;0;0;1;0;10;0.00;0.00;0;4.2000;3.5676;1.0000;-1.0000;0.1500;-0.1500;nan;nan;-0.618352;0.000000;-0.618352;-2.219644;0.000000;-2.219644;nan;nan;3.7448;3.5677;50.8890;29.5525;1.25;1.37;4075.90;0;6;20.48;20.36;0.31;0.31;19.10;3.92;3.65;18.41;43.54;43.00;77.60;74.24;1.02;1.01;71.20;12.68;13.94;67.24;163.76;155.17;57944836
1675367237.000;1;2576207360;0;0;1;0;10;0.00;0.00;0;4.2000;3.2491;1.0000;-1.0000;0.1500;-0.1500;nan;nan;-0.598400;0.000000;-0.598400;-2.020352;0.000000;-2.020352;nan;nan;3.5913;3.2492;30.3898;9.7417;1.31;1.60;2647.80;0;6;20.48;20.36;0.31;0.31;19.10;3.92;3.69;19.05;43.58;43.63;77.60;74.24;1.02;1.01;71.20;12.68;14.08;69.39;163.90;157.33;58429154
1675369888.000;1;2576892416;0;1;1;0;10;0.00;0.00;0;3.3050;2.5000;1.0000;-1.0000;0.1500;-0.1500;nan;nan;0.000516;0.000516;0.000000;0.001707;0.001707;0.000000;nan;nan;3.2980;3.3049;8.9192;8.9369;1.62;1.61;20.50;0;6;20.48;20.36;0.31;0.31;19.11;3.93;3.72;19.07;43.62;43.67;77.60;74.24;1.02;1.01;71.24;12.72;14.16;69.48;164.02;157.45;58682072
1677078203.000;1;3015074816;0;0;1;0;10;0.00;0.00;0;4.2000;2.6000;1.0000;-1.0000;0.1500;-0.1500;nan;nan;-0.267419;0.000000;-0.267419;-0.795866;0.000000;-0.795866;nan;nan;3.2868;2.6001;8.4237;-0.8038;24.89;25.69;1091.80;0;7;20.48;20.36;0.37;0.36;19.11;4.20;3.72;19.07;43.68;44.00;77.60;74.24;1.21;1.20;71.24;13.52;14.16;69.48;164.22;158.44;221605234
1677078639.000;1;3015187456;0;0;1;0;10;0.00;0.00;0;4.2000;2.5000;1.0000;-1.0000;0.1500;-0.1500;nan;nan;-0.013755;0.000000;-0.013755;-0.034729;0.000000;-0.034729;nan;nan;2.6995;2.5143;0.6382;0.1636;25.23;25.25;135.70;0;7;20.48;20.36;0.37;0.36;19.11;4.21;3.72;19.07;43.68;44.01;77.60;74.24;1.21;1.20;71.24;13.55;14.16;69.48;164.22;158.47;221646785
1677090122.000;1;3018131968;2;1;1;0;10;0.00;0.00;0;4.2000;2.5000;1.0000;-1.0000;0.1500;-0.1500;2.903042;93.536156;2.878963;2.878963;-0.000000;10.919143;10.919143;-0.000000;nan;nan;2.6024;4.1864;0.3277;99.4982;25.07;24.99;10883.40;0;7;23.36;20.36;0.37;0.36;19.11;4.21;3.72;19.07;46.56;44.01;88.52;74.24;1.21;1.20;71.24;13.55;14.16;69.48;175.14;158.47;222741932
1677100857.000;1;3020888064;2;0;1;0;10;0.00;0.00;0;4.2000;2.5000;1.0000;-1.0000;0.1500;-0.1500;2.887123;92.474842;-2.860855;0.000000;-2.860855;-10.457449;0.000000;-10.457449;99.371046;95.771706;4.1864;2.6275;99.4982;0.4080;24.99;25.29;10435.81;0;7;23.36;23.22;0.37;0.36;19.11;4.21;3.72;19.07;46.56;46.87;88.52;84.70;1.21;1.20;71.24;13.55;14.16;69.48;175.14;168.93;223765771
1677102214.000;1;3021239296;0;1;1;0;10;0.00;0.00;0;3.4109;2.5000;1.0000;-1.0000;0.1500;-0.1500;nan;nan;0.272419;0.272419;-0.000000;0.894409;0.894409;-0.000000;nan;nan;2.6275;3.4075;0.4080;9.7919;25.29;25.04;1357.40;0;7;23.36;23.22;0.37;0.36;19.38;4.21;3.72;19.07;46.83;46.87;88.52;84.70;1.21;1.20;72.13;13.55;14.16;69.48;176.03;168.93;223895229
