Repository: electom74/chart_tool

File: public/data/cell_eocv2_P001_1_S01_C10.csv (part 2 of 3)
timestamp_s;timestamp_origin;sd_block_id;cyc_condition;cyc_charged;age_type;age_temp;age_soc;age_chg_rate;age_dischg_rate;age_profile;v_max_target_V;v_min_target_V;i_chg_max_A;i_dischg_min_A;i_chg_cutoff_A;i_dischg_cutoff_A;cap_aged_est_Ah;soh_cap;delta_q_Ah;delta_q_chg_Ah;delta_q_dischg_Ah;delta_e_Wh;delta_e_chg_Wh;delta_e_dischg_Wh;coulomb_efficiency;energy_efficiency;ocv_est_start_V;ocv_est_end_V;soc_est_start;soc_est_end;t_start_degC;t_end_degC;cyc_duration_s;num_cycles_op;num_cycles_checkup;total_q_chg_CU_RT_Ah;total_q_dischg_CU_RT_Ah;total_q_chg_cyc_OT_Ah;total_q_dischg_cyc_OT_Ah;total_q_chg_other_RT_Ah;total_q_dischg_other_RT_Ah;total_q_chg_other_OT_Ah;total_q_dischg_other_OT_Ah;total_q_chg_sum_Ah;total_q_dischg_sum_Ah;total_e_chg_CU_RT_Wh;total_e_dischg_CU_RT_Wh;total_e_chg_cyc_OT_Wh;total_e_dischg_cyc_OT_Wh;total_e_chg_other_RT_Wh;total_e_dischg_other_RT_Wh;total_e_chg_other_OT_Wh;total_e_dischg_other_OT_Wh;total_e_chg_sum_Wh;total_e_dischg_sum_Wh;uptime_ticks
1677107333.000;1;3022558208;0;1;1;0;10;0.00;0.00;0;3.6091;2.5000;1.0000;-1.0000;0.1500;-0.1500;nan;nan;0.547032;0.547032;0.000000;1.938008;1.938008;0.000000;nan;nan;3.3871;3.6090;12.6254;31.4688;24.92;24.98;2581.29;0;7;23.36;23.22;0.37;0.36;19.97;4.25;3.72;19.07;47.42;46.91;88.52;84.70;1.21;1.20;74.20;13.68;14.16;69.48;178.10;169.06;224383475
1677112080.000;1;3023782912;0;1;1;0;10;0.00;0.00;0;3.7453;2.5000;1.0000;-1.0000;0.1500;-0.1500;nan;nan;0.603991;0.603991;0.000000;2.233804;2.233804;0.000000;nan;nan;3.5972;3.7452;31.1252;51.9307;24.94;25.03;2806.50;0;7;23.36;23.22;0.37;0.36;20.61;4.28;3.72;19.07;48.06;46.95;88.52;84.70;1.21;1.20;76.57;13.82;14.16;69.48;180.47;169.19;224836043
1677117014.000;1;3025055744;0;1;1;0;10;0.00;0.00;0;3.9393;2.5000;1.0000;-1.0000;0.1500;-0.1500;nan;nan;0.566077;0.566077;-0.000000;2.197049;2.197049;-0.000000;nan;nan;3.7315;3.9341;49.5156;69.0150;24.92;24.96;2657.70;0;7;23.36;23.22;0.37;0.36;21.22;4.32;3.72;19.07;48.66;46.99;88.52;84.70;1.21;1.20;78.92;13.96;14.16;69.48;182.81;169.34;225306650
1677121713.000;1;3026266624;0;1;1;0;10;0.00;0.00;0;4.0923;2.5000;1.0000;-1.0000;0.1500;-0.1500;nan;nan;0.494331;0.494331;0.000000;2.001651;2.001651;0.000000;nan;nan;3.9307;4.0859;69.6542;86.6823;24.92;24.92;2842.80;0;7;23.36;23.22;0.37;0.36;21.75;4.36;3.72;19.07;49.20;47.03;88.52;84.70;1.21;1.20;81.07;14.11;14.16;69.48;184.97;169.49;225754909
1677152690.000;1;3034207232;0;1;1;0;10;0.00;0.00;0;4.0923;2.5000;1.0000;-1.0000;0.1500;-0.1500;nan;nan;0.008992;0.008992;0.000000;0.036797;0.036797;0.000000;nan;nan;4.0777;4.0849;86.2853;86.5951;1.33;1.36;184.50;0;7;23.36;23.22;0.37;0.36;21.79;4.40;3.73;19.07;49.24;47.06;88.52;84.70;1.21;1.20;81.22;14.26;14.20;69.48;185.16;169.64;228709154
1677160906.000;1;3036322304;0;0;1;0;10;0.00;0.00;0;4.2000;3.9279;1.0000;-1.0000;0.1500;-0.1500;nan;nan;-0.404822;0.000000;-0.404822;-1.598424;0.000000;-1.598424;nan;nan;4.0786;3.9419;86.6533;72.6317;1.52;1.44;2597.79;0;7;23.36;23.22;0.37;0.36;21.79;4.40;3.77;19.52;49.29;47.51;88.52;84.70;1.21;1.20;81.22;14.26;14.39;71.26;185.35;171.42;229492698
1677165986.000;1;3037632000;0;0;1;0;10;0.00;0.00;0;4.2000;3.7271;1.0000;-1.0000;0.1500;-0.1500;nan;nan;-0.566231;0.000000;-0.566231;-2.134369;0.000000;-2.134369;nan;nan;3.9465;3.7384;71.5106;51.8983;1.52;1.52;3002.20;0;7;23.36;23.22;0.37;0.36;21.79;4.40;3.81;20.12;49.33;48.11;88.52;84.70;1.21;1.20;81.22;14.26;14.54;73.54;185.50;173.70;229977187
1677172597.000;1;3039334912;0;0;1;0;10;0.00;0.00;0;4.2000;3.5676;1.0000;-1.0000;0.1500;-0.1500;nan;nan;-0.618007;0.000000;-0.618007;-2.218721;0.000000;-2.218721;nan;nan;3.7452;3.5677;50.9261;29.5204;1.43;1.48;4042.61;0;7;23.36;23.22;0.37;0.36;21.79;4.40;3.85;20.78;49.36;48.77;88.52;84.70;1.21;1.20;81.22;14.26;14.68;75.90;185.64;176.06;230607686
1677177101.000;1;3040498176;0;0;1;0;10;0.00;0.00;0;4.2000;3.2491;1.0000;-1.0000;0.1500;-0.1500;nan;nan;-0.595933;0.000000;-0.595933;-2.012388;0.000000;-2.012388;nan;nan;3.5902;3.2492;30.2476;9.6065;1.53;1.71;2627.50;0;7;23.36;23.22;0.37;0.36;21.79;4.40;3.89;21.41;49.40;49.40;88.52;84.70;1.21;1.20;81.22;14.26;14.82;78.05;185.78;178.21;231037267
1677178857.000;1;3040953856;0;1;1;0;10;0.00;0.00;0;3.3050;2.5000;1.0000;-1.0000;0.1500;-0.1500;nan;nan;0.001099;0.001099;0.000000;0.003632;0.003632;0.000000;nan;nan;3.2926;3.3049;8.7067;8.7445;1.77;1.75;29.80;0;7;23.36;23.22;0.37;0.36;21.80;4.41;3.91;21.44;49.44;49.44;88.52;84.70;1.21;1.20;81.26;14.30;14.91;78.13;185.90;178.33;231204595
1678892918.000;1;3480624640;0;0;1;0;10;0.00;0.00;0;4.2000;2.6000;1.0000;-1.0000;0.1500;-0.1500;nan;nan;-0.261865;0.000000;-0.261865;-0.779913;0.000000;-0.779913;nan;nan;3.2873;2.6001;8.4400;-0.6302;24.86;25.68;1069.40;0;8;23.36;23.22;0.42;0.42;21.80;4.68;3.91;21.44;49.50;49.76;88.52;84.70;1.40;1.40;81.26;15.08;14.91;78.13;186.10;179.30;394675850
1678893350.000;1;3480736256;0;0;1;0;10;0.00;0.00;0;4.2000;2.5000;1.0000;-1.0000;0.1500;-0.1500;nan;nan;-0.013553;0.000000;-0.013553;-0.034237;0.000000;-0.034237;nan;nan;2.7005;2.5149;0.6413;0.1719;25.24;25.26;132.39;0;8;23.36;23.22;0.42;0.42;21.80;4.69;3.91;21.44;49.50;49.77;88.52;84.70;1.40;1.40;81.26;15.11;14.91;78.13;186.10;179.33;394717086
1678904794.000;1;3483670528;2;1;1;0;10;0.00;0.00;0;4.2000;2.5000;1.0000;-1.0000;0.1500;-0.1500;2.893712;92.914122;2.869614;2.869614;0.000000;10.886769;10.886769;0.000000;nan;nan;2.6033;4.1863;0.3308;99.4980;25.08;24.97;10846.40;0;8;26.23;23.22;0.42;0.42;21.80;4.69;3.91;21.44;52.37;49.77;99.41;84.70;1.40;1.40;81.26;15.11;14.91;78.13;196.98;179.33;395808696
1678915493.000;1;3486416384;2;0;1;0;10;0.00;0.00;0;4.2000;2.5000;1.0000;-1.0000;0.1500;-0.1500;2.877668;91.844511;-2.851324;0.000000;-2.851324;-10.427905;0.000000;-10.427905;99.362630;95.785123;4.1863;2.6292;99.4980;0.4135;24.97;25.26;10398.30;0;8;26.23;26.08;0.42;0.42;21.80;4.69;3.91;21.44;52.37;52.62;99.41;95.12;1.40;1.40;81.26;15.11;14.91;78.13;196.98;189.76;396828969
1678916827.000;1;3486759936;0;1;1;0;10;0.00;0.00;0;3.4109;2.5000;1.0000;-1.0000;0.1500;-0.1500;nan;nan;0.267964;0.267964;-0.000000;0.879651;0.879651;-0.000000;nan;nan;2.6292;3.4064;0.4135;9.6737;25.26;25.04;1333.31;0;8;26.23;26.08;0.42;0.42;22.07;4.69;3.91;21.44;52.64;52.62;99.41;95.12;1.40;1.40;82.14;15.11;14.91;78.13;197.86;189.76;396956120
1678921426.000;1;3487943680;0;1;1;0;10;0.00;0.00;0;3.6091;2.5000;1.0000;-1.0000;0.1500;-0.1500;nan;nan;0.543658;0.543658;0.000000;1.926159;1.926159;0.000000;nan;nan;3.3885;3.6090;12.7034;31.4910;24.90;24.94;2568.91;0;8;26.23;26.08;0.42;0.42;22.65;4.73;3.91;21.44;53.22;52.66;99.41;95.12;1.40;1.40;84.20;15.24;14.91;78.13;199.92;189.89;397394758
1678926088.000;1;3489145856;0;1;1;0;10;0.00;0.00;0;3.7453;2.5000;1.0000;-1.0000;0.1500;-0.1500;nan;nan;0.602091;0.602091;-0.000000;2.226843;2.226843;-0.000000;nan;nan;3.5975;3.7452;31.1618;51.9687;24.92;25.04;2800.51;0;8;26.23;26.08;0.42;0.42;23.29;4.77;3.91;21.44;53.86;52.70;99.41;95.12;1.40;1.40;86.57;15.38;14.91;78.13;202.29;190.03;397839518
1678930615.000;1;3490312192;0;1;1;0;10;0.00;0.00;0;3.9393;2.5000;1.0000;-1.0000;0.1500;-0.1500;nan;nan;0.565621;0.565621;0.000000;2.195291;2.195291;0.000000;nan;nan;3.7318;3.9344;49.5414;69.0880;24.90;24.97;2661.19;0;8;26.23;26.08;0.42;0.42;23.89;4.81;3.91;21.44;54.46;52.74;99.41;95.12;1.40;1.40;88.91;15.52;14.91;78.13;204.63;190.17;398271177
1678935364.000;1;3491535872;0;1;1;0;10;0.00;0.00;0;4.0923;2.5000;1.0000;-1.0000;0.1500;-0.1500;nan;nan;0.493201;0.493201;-0.000000;1.997070;1.997070;-0.000000;nan;nan;3.9307;4.0860;69.6631;86.7069;24.89;24.89;2838.00;0;8;26.23;26.08;0.42;0.42;24.43;4.84;3.91;21.44;55.00;52.78;99.41;95.12;1.40;1.40;91.06;15.67;14.91;78.13;206.78;190.32;398724117
1678965251.000;1;3499195904;0;1;1;0;10;0.00;0.00;0;4.0923;2.5000;1.0000;-1.0000;0.1500;-0.1500;nan;nan;0.008721;0.008721;0.000000;0.035687;0.035687;0.000000;nan;nan;4.0778;4.0850;86.3166;86.6180;1.52;1.57;177.41;0;8;26.23;26.08;0.42;0.42;24.46;4.88;3.92;21.44;55.04;52.82;99.41;95.12;1.40;1.40;91.22;15.83;14.94;78.13;206.98;190.48;401574514
1678972105.000;1;3500960768;0;0;1;0;10;0.00;0.00;0;4.2000;3.9279;1.0000;-1.0000;0.1500;-0.1500;nan;nan;-0.404879;0.000000;-0.404879;-1.598738;0.000000;-1.598738;nan;nan;4.0788;3.9419;86.7031;72.6334;1.64;1.45;2599.00;0;8;26.23;26.08;0.42;0.42;24.46;4.88;3.96;21.88;55.08;53.26;99.41;95.12;1.40;1.40;91.22;15.83;15.10;79.88;207.13;192.23;402228095
1678977170.000;1;3502264832;0;0;1;0;10;0.00;0.00;0;4.2000;3.7271;1.0000;-1.0000;0.1500;-0.1500;nan;nan;-0.565344;0.000000;-0.565344;-2.131061;0.000000;-2.131061;nan;nan;3.9464;3.7382;71.5022;51.8563;1.51;1.47;2981.40;0;8;26.23;26.08;0.42;0.42;24.46;4.88;4.00;22.49;55.12;53.87;99.41;95.12;1.40;1.40;91.22;15.83;15.27;82.18;207.30;194.53;402711097
1678983416.000;1;3503873024;0;0;1;0;10;0.00;0.00;0;4.2000;3.5676;1.0000;-1.0000;0.1500;-0.1500;nan;nan;-0.618187;0.000000;-0.618187;-2.219509;0.000000;-2.219509;nan;nan;3.7450;3.5677;50.9016;29.4194;1.53;1.53;4050.61;0;8;26.23;26.08;0.42;0.42;24.46;4.88;4.04;23.14;55.16;54.53;99.41;95.12;1.40;1.40;91.22;15.83;15.41;84.54;207.44;196.88;403306757
1678987963.000;1;3505044992;0;0;1;0;10;0.00;0.00;0;4.2000;3.2491;1.0000;-1.0000;0.1500;-0.1500;nan;nan;-0.593107;0.000000;-0.593107;-2.002986;0.000000;-2.002986;nan;nan;3.5902;3.2492;30.2472;9.6365;1.59;1.88;2608.10;0;8;26.23;26.08;0.42;0.42;24.46;4.88;4.08;23.78;55.20;55.16;99.41;95.12;1.40;1.40;91.22;15.83;15.55;86.67;207.58;199.02;403740457
1678989508.000;1;3505444864;0;1;1;0;10;0.00;0.00;0;3.3050;2.5000;1.0000;-1.0000;0.1500;-0.1500;nan;nan;0.001502;0.001502;0.000000;0.004963;0.004963;0.000000;nan;nan;3.2899;3.3049;8.6030;8.6549;1.71;1.69;36.30;0;8;26.23;26.08;0.42;0.42;24.48;4.89;4.10;23.80;55.24;55.19;99.41;95.12;1.40;1.40;91.26;15.86;15.64;86.76;207.71;199.14;403887839
1680707847.000;1;3946091520;0;0;1;0;10;0.00;0.00;0;4.2000;2.6000;1.0000;-1.0000;0.1500;-0.1500;nan;nan;-0.256032;0.000000;-0.256032;-0.762953;0.000000;-0.762954;nan;nan;3.2865;2.6001;8.4106;-0.4866;24.86;25.71;1044.30;0;9;26.23;26.08;0.48;0.48;24.48;5.15;4.10;23.80;55.30;55.51;99.41;95.12;1.59;1.58;91.26;16.62;15.64;86.76;207.90;200.08;567766974
1680708277.000;1;3946203136;0;0;1;0;10;0.00;0.00;0;4.2000;2.5000;1.0000;-1.0000;0.1500;-0.1500;nan;nan;-0.013421;0.000000;-0.013421;-0.033920;0.000000;-0.033920;nan;nan;2.7018;2.5155;0.6455;0.1791;25.29;25.30;130.00;0;9;26.23;26.08;0.48;0.48;24.48;5.16;4.10;23.80;55.30;55.52;99.41;95.12;1.59;1.58;91.26;16.66;15.64;86.76;207.90;200.12;567807982
1680719692.000;1;3949130240;2;1;1;0;10;0.00;0.00;0;4.2000;2.5000;1.0000;-1.0000;0.1500;-0.1500;2.884277;92.285109;2.860244;2.860244;-0.000000;10.853909;10.853909;-0.000000;nan;nan;2.6042;4.1864;0.3333;99.5001;25.13;25.02;10814.90;0;9;29.09;26.08;0.48;0.48;24.48;5.16;4.10;23.80;58.16;55.52;110.26;95.12;1.59;1.58;91.26;16.66;15.64;86.76;218.75;200.12;568896588
1680730357.000;1;3951868928;2;0;1;0;10;0.00;0.00;0;4.2000;2.5000;1.0000;-1.0000;0.1500;-0.1500;2.868131;91.208726;-2.841805;0.000000;-2.841805;-10.398582;0.000000;-10.398582;99.355340;95.804948;4.1864;2.6306;99.5001;0.4180;25.02;25.28;10364.69;0;9;29.09;28.92;0.48;0.48;24.48;5.16;4.10;23.80;58.16;58.36;110.26;105.52;1.59;1.58;91.26;16.66;15.64;86.76;218.75;210.52;569913658
1680731671.000;1;3952207872;0;1;1;0;10;0.00;0.00;0;3.4109;2.5000;1.0000;-1.0000;0.1500;-0.1500;nan;nan;0.264066;0.264066;-0.000000;0.866720;0.866720;-0.000000;nan;nan;2.6306;3.4054;0.4180;9.5734;25.28;25.07;1314.89;0;9;29.09;28.92;0.48;0.48;24.74;5.16;4.10;23.80;58.42;58.36;110.26;105.52;1.59;1.58;92.12;16.66;15.64;86.76;219.62;210.52;570039054
1680736563.000;1;3953469440;0;1;1;0;10;0.00;0.00;0;3.6091;2.5000;1.0000;-1.0000;0.1500;-0.1500;nan;nan;0.540376;0.540376;-0.000000;1.914572;1.914572;-0.000000;nan;nan;3.3879;3.6090;12.6694;31.4047;24.92;24.96;2545.90;0;9;29.09;28.92;0.48;0.48;25.32;5.20;4.10;23.80;59.00;58.40;110.26;105.52;1.59;1.58;94.17;16.78;15.64;86.76;221.66;210.64;570505590
1680741256.000;1;3954679808;0;1;1;0;10;0.00;0.00;0;3.7453;2.5000;1.0000;-1.0000;0.1500;-0.1500;nan;nan;0.601606;0.601606;0.000000;2.225028;2.225028;0.000000;nan;nan;3.5973;3.7451;31.1433;52.0014;24.93;25.02;2798.29;0;9;29.09;28.92;0.48;0.48;25.96;5.24;4.10;23.80;59.64;58.44;110.26;105.52;1.59;1.58;96.53;16.92;15.64;86.76;224.03;210.78;570953248
1680745915.000;1;3955881472;0;1;1;0;10;0.00;0.00;0;3.9393;2.5000;1.0000;-1.0000;0.1500;-0.1500;nan;nan;0.565112;0.565112;0.000000;2.193305;2.193305;0.000000;nan;nan;3.7318;3.9346;49.5408;69.1336;24.90;24.96;2660.80;0;9;29.09;28.92;0.48;0.48;26.56;5.28;4.10;23.80;60.24;58.48;110.26;105.52;1.59;1.58;98.87;17.06;15.64;86.76;226.37;210.92;571397493
1680751253.000;1;3957256704;0;1;1;0;10;0.00;0.00;0;4.0923;2.5000;1.0000;-1.0000;0.1500;-0.1500;nan;nan;0.493077;0.493077;0.000000;1.996523;1.996523;0.000000;nan;nan;3.9304;4.0860;69.6169;86.7122;24.89;24.90;2838.20;0;9;29.09;28.92;0.48;0.48;27.10;5.32;4.10;23.80;60.78;58.52;110.26;105.52;1.59;1.58;101.03;17.22;15.64;86.76;228.52;211.08;571906638
1680791928.000;1;3967680000;0;1;1;0;10;0.00;0.00;0;4.0923;2.5000;1.0000;-1.0000;0.1500;-0.1500;nan;nan;0.009408;0.009408;0.000000;0.038500;0.038500;0.000000;nan;nan;4.0774;4.0848;86.2110;86.5372;1.49;1.50;192.40;0;9;29.09;28.92;0.48;0.48;27.13;5.36;4.11;23.80;60.82;58.56;110.26;105.52;1.59;1.58;101.19;17.37;15.68;86.76;228.72;211.23;575785765
1680798772.000;1;3969443328;0;0;1;0;10;0.00;0.00;0;4.2000;3.9279;1.0000;-1.0000;0.1500;-0.1500;nan;nan;-0.403242;0.000000;-0.403242;-1.592014;0.000000;-1.592014;nan;nan;4.0786;3.9418;86.6531;72.5937;1.54;1.58;2589.79;0;9;29.09;28.92;0.48;0.48;27.13;5.36;4.15;24.24;60.86;59.00;110.26;105.52;1.59;1.58;101.19;17.37;15.83;88.50;228.87;212.98;576438555
1680803870.000;1;3970758144;0;0;1;0;10;0.00;0.00;0;4.2000;3.7271;1.0000;-1.0000;0.1500;-0.1500;nan;nan;-0.565335;0.000000;-0.565335;-2.131090;0.000000;-2.131090;nan;nan;3.9464;3.7379;71.4980;51.7871;1.57;1.60;2983.29;0;9;29.09;28.92;0.48;0.48;27.13;5.36;4.19;24.85;60.90;59.60;110.26;105.52;1.59;1.58;101.19;17.37;15.98;90.78;229.02;215.25;576924713
1680810090.000;1;3972360704;0;0;1;0;10;0.00;0.00;0;4.2000;3.5676;1.0000;-1.0000;0.1500;-0.1500;nan;nan;-0.616287;0.000000;-0.616287;-2.212656;0.000000;-2.212656;nan;nan;3.7448;3.5677;50.8820;29.3946;1.56;1.59;4022.20;0;9;29.09;28.92;0.48;0.48;27.13;5.36;4.23;25.50;60.94;60.26;110.26;105.52;1.59;1.58;101.19;17.37;16.12;93.13;229.16;217.60;577517961
1680814473.000;1;3973491712;0;0;1;0;10;0.00;0.00;0;4.2000;3.2491;1.0000;-1.0000;0.1500;-0.1500;nan;nan;-0.590368;0.000000;-0.590368;-1.993960;0.000000;-1.993960;nan;nan;3.5897;3.2492;30.1826;9.5989;1.65;1.89;2592.50;0;9;29.09;28.92;0.48;0.48;27.13;5.36;4.26;26.13;60.97;60.88;110.26;105.52;1.59;1.58;101.19;17.37;16.25;95.25;229.30;219.73;577935967
1680816439.000;1;3974000128;0;1;1;0;10;0.00;0.00;0;3.3050;2.5000;1.0000;-1.0000;0.1500;-0.1500;nan;nan;0.000967;0.000967;0.000000;0.003198;0.003198;0.000000;nan;nan;3.2937;3.3049;8.7494;8.7830;1.86;1.85;27.50;0;9;29.09;28.92;0.48;0.48;27.14;5.37;4.29;26.15;61.01;60.92;110.26;105.52;1.59;1.58;101.22;17.41;16.34;95.33;229.42;219.85;578123489
1682521146.000;1;4411158528;0;0;1;0;10;0.00;0.00;0;4.2000;2.6000;1.0000;-1.0000;0.1500;-0.1500;nan;nan;-0.251486;0.000000;-0.251486;-0.749828;0.000000;-0.749828;nan;nan;3.2869;2.6001;8.4274;-0.3409;24.81;25.69;1025.30;0;10;29.09;28.92;0.54;0.54;27.14;5.62;4.29;26.15;61.07;61.23;110.26;105.52;1.78;1.77;101.22;18.16;16.34;95.33;229.61;220.78;740702336
1682521572.000;1;4411269120;0;0;1;0;10;0.00;0.00;0;4.2000;2.5000;1.0000;-1.0000;0.1500;-0.1500;nan;nan;-0.013238;0.000000;-0.013238;-0.033472;0.000000;-0.033472;nan;nan;2.7025;2.5161;0.6478;0.1862;25.22;25.24;126.91;0;10;29.09;28.92;0.54;0.54;27.14;5.63;4.29;26.15;61.07;61.24;110.26;105.52;1.78;1.77;101.22;18.19;16.34;95.33;229.61;220.82;740743038
1682532957.000;1;4414187520;2;1;1;0;10;0.00;0.00;0;4.2000;2.5000;1.0000;-1.0000;0.1500;-0.1500;2.876250;91.750002;2.852169;2.852169;-0.000000;10.826198;10.826198;-0.000000;nan;nan;2.6050;4.1864;0.3362;99.4989;25.04;24.92;10785.40;0;10;31.95;28.92;0.54;0.54;27.14;5.63;4.29;26.15;63.92;61.24;121.09;105.52;1.78;1.77;101.22;18.19;16.34;95.33;240.44;220.82;741828832
1682543590.000;1;4416918016;2;0;1;0;10;0.00;0.00;0;4.2000;2.5000;1.0000;-1.0000;0.1500;-0.1500;2.860309;90.687293;-2.833904;0.000000;-2.833904;-10.373758;0.000000;-10.373758;99.359608;95.820886;4.1864;2.6319;99.4989;0.4221;24.92;25.26;10332.10;0;10;31.95;31.75;0.54;0.54;27.14;5.63;4.29;26.15;63.92;64.08;121.09;115.90;1.78;1.77;101.22;18.19;16.34;95.33;240.44;231.19;742842803
1682544883.000;1;4417251328;0;1;1;0;10;0.00;0.00;0;3.4109;2.5000;1.0000;-1.0000;0.1500;-0.1500;nan;nan;0.260291;0.260291;-0.000000;0.854200;0.854200;-0.000000;nan;nan;2.6319;3.4044;0.4221;9.4718;25.26;25.04;1294.00;0;10;31.95;31.75;0.54;0.54;27.41;5.63;4.29;26.15;64.18;64.08;121.09;115.90;1.78;1.77;102.08;18.19;16.34;95.33;241.29;231.19;742966197
1682549626.000;1;4418472448;0;1;1;0;10;0.00;0.00;0;3.6091;2.5000;1.0000;-1.0000;0.1500;-0.1500;nan;nan;0.537989;0.537989;-0.000000;1.906174;1.906174;-0.000000;nan;nan;3.3883;3.6090;12.6887;31.3933;24.92;24.94;2535.70;0;10;31.95;31.75;0.54;0.54;27.98;5.67;4.29;26.15;64.76;64.11;121.09;115.90;1.78;1.77;104.11;18.32;16.34;95.33;243.33;231.32;743418584
1682554279.000;1;4419671552;0;1;1;0;10;0.00;0.00;0;3.7453;2.5000;1.0000;-1.0000;0.1500;-0.1500;nan;nan;0.600018;0.600018;0.000000;2.219173;2.219173;0.000000;nan;nan;3.5974;3.7452;31.1551;52.0162;24.90;25.01;2787.10;0;10;31.95;31.75;0.54;0.54;28.62;5.71;4.29;26.15;65.40;64.15;121.09;115.90;1.78;1.77;106.47;18.45;16.34;95.33;245.69;231.45;743862291
1682559111.000;1;4420916736;0;1;1;0;10;0.00;0.00;0;3.9393;2.5000;1.0000;-1.0000;0.1500;-0.1500;nan;nan;0.565095;0.565095;0.000000;2.193170;2.193170;0.000000;nan;nan;3.7316;3.9347;49.5225;69.1695;24.90;24.95;2653.11;0;10;31.95;31.75;0.54;0.54;29.22;5.75;4.29;26.15;66.00;64.19;121.09;115.90;1.78;1.77;108.81;18.59;16.34;95.33;248.02;231.59;744323158
1682563936.000;1;4422157824;0;1;1;0;10;0.00;0.00;0;4.0923;2.5000;1.0000;-1.0000;0.1500;-0.1500;nan;nan;0.492615;0.492615;-0.000000;1.994651;1.994651;-0.000000;nan;nan;3.9306;4.0861;69.6467;86.7737;24.89;24.92;2832.80;0;10;31.95;31.75;0.54;0.54;29.75;5.79;4.29;26.15;66.53;64.23;121.09;115.90;1.78;1.77;110.96;18.74;16.34;95.33;250.17;231.74;744783411
1682619000.000;1;4435745792;0;1;1;0;10;0.00;0.00;0;4.0923;2.5000;1.0000;-1.0000;0.1500;-0.1500;nan;nan;0.008608;0.008608;0.000000;0.035227;0.035227;0.000000;nan;nan;4.0776;4.0849;86.2452;86.5445;1.29;1.29;175.70;0;10;31.95;31.75;0.54;0.54;29.79;5.83;4.30;26.15;66.58;64.27;121.09;115.90;1.78;1.77;111.11;18.89;16.38;95.33;250.36;231.89;750034792
1682625654.000;1;4437458944;0;0;1;0;10;0.00;0.00;0;4.2000;3.9279;1.0000;-1.0000;0.1500;-0.1500;nan;nan;-0.404945;0.000000;-0.404945;-1.598925;0.000000;-1.598925;nan;nan;4.0788;3.9415;86.6968;72.5394;1.67;1.66;2601.80;0;10;31.95;31.75;0.54;0.54;29.79;5.83;4.33;26.60;66.61;64.71;121.09;115.90;1.78;1.77;111.11;18.89;16.53;97.08;250.51;233.64;750669457
1682630493.000;1;4438705152;0;0;1;0;10;0.00;0.00;0;4.2000;3.7271;1.0000;-1.0000;0.1500;-0.1500;nan;nan;-0.564303;0.000000;-0.564303;-2.127460;0.000000;-2.127460;nan;nan;3.9459;3.7376;71.4480;51.7193;1.72;1.68;2971.00;0;10;31.95;31.75;0.54;0.54;29.79;5.83;4.37;27.20;66.65;65.31;121.09;115.90;1.78;1.77;111.11;18.89;16.68;99.35;250.66;235.91;751130921
1682636871.000;1;4440347136;0;0;1;0;10;0.00;0.00;0;4.2000;3.5676;1.0000;-1.0000;0.1500;-0.1500;nan;nan;-0.616456;0.000000;-0.616456;-2.213501;0.000000;-2.213501;nan;nan;3.7448;3.5677;50.8880;29.3360;1.70;1.60;4024.30;0;10;31.95;31.75;0.54;0.54;29.79;5.83;4.41;27.85;66.69;65.97;121.09;115.90;1.78;1.77;111.11;18.89;16.82;101.71;250.80;238.27;751739176
1682641274.000;1;4441482240;0;0;1;0;10;0.00;0.00;0;4.2000;3.2491;1.0000;-1.0000;0.1500;-0.1500;nan;nan;-0.587497;0.000000;-0.587497;-1.984904;0.000000;-1.984904;nan;nan;3.5897;3.2492;30.1840;9.6444;1.83;2.08;2567.61;0;10;31.95;31.75;0.54;0.54;29.79;5.83;4.45;28.48;66.72;66.59;121.09;115.90;1.78;1.77;111.11;18.89;16.96;103.82;250.94;240.38;752159031
1682642838.000;1;4441887232;0;1;1;0;10;0.00;0.00;0;3.3050;2.5000;1.0000;-1.0000;0.1500;-0.1500;nan;nan;0.001440;0.001440;-0.000000;0.004758;0.004758;-0.000000;nan;nan;3.2906;3.3049;8.6267;8.6767;1.97;1.95;35.20;0;10;31.95;31.75;0.54;0.54;29.80;5.84;4.47;28.50;66.76;66.63;121.09;115.90;1.78;1.77;111.14;18.93;17.05;103.90;251.07;240.50;752308319
1684336127.000;1;4876119552;0;0;1;0;10;0.00;0.00;0;4.2000;2.6000;1.0000;-1.0000;0.1500;-0.1500;nan;nan;-0.246751;0.000000;-0.246751;-0.735948;0.000000;-0.735948;nan;nan;3.2870;2.6001;8.4292;-0.1975;24.78;25.59;1006.51;0;11;31.95;31.75;0.60;0.59;29.80;6.08;4.47;28.50;66.82;66.93;121.09;115.90;1.98;1.96;111.14;19.66;17.05;103.90;251.26;241.43;913798266
1684336553.000;1;4876229632;0;0;1;0;10;0.00;0.00;0;4.2000;2.5000;1.0000;-1.0000;0.1500;-0.1500;nan;nan;-0.013102;0.000000;-0.013102;-0.033140;0.000000;-0.033140;nan;nan;2.7033;2.5165;0.6502;0.1922;25.18;25.19;125.10;0;11;31.95;31.75;0.60;0.59;29.80;6.10;4.47;28.50;66.82;66.95;121.09;115.90;1.98;1.96;111.14;19.70;17.05;103.90;251.26;241.46;913838806
1684347903.000;1;4879139328;2;1;1;0;10;0.00;0.00;0;4.2000;2.5000;1.0000;-1.0000;0.1500;-0.1500;2.867625;91.175002;2.843471;2.843471;0.000000;10.795428;10.795428;0.000000;nan;nan;2.6056;4.1863;0.3381;99.4958;25.01;24.92;10751.40;0;11;34.79;31.75;0.60;0.59;29.80;6.10;4.47;28.50;69.66;66.95;131.88;115.90;1.98;1.96;111.14;19.70;17.05;103.90;262.05;241.46;914921358
1684358504.000;1;4881859072;2;0;1;0;10;0.00;0.00;0;4.2000;2.5000;1.0000;-1.0000;0.1500;-0.1500;2.851760;90.117359;-2.825225;0.000000;-2.825225;-10.346048;0.000000;-10.346048;99.358338;95.837313;4.1863;2.6332;99.4958;0.4263;24.92;25.24;10300.91;0;11;34.79;34.58;0.60;0.59;29.80;6.10;4.47;28.50;69.66;69.77;131.88;126.24;1.98;1.96;111.14;19.70;17.05;103.90;262.05;251.80;915932345
1684359782.000;1;4882187264;0;1;1;0;10;0.00;0.00;0;3.4109;2.5000;1.0000;-1.0000;0.1500;-0.1500;nan;nan;0.256818;0.256818;0.000000;0.842697;0.842697;0.000000;nan;nan;2.6332;3.4036;0.4263;9.3820;25.24;25.03;1277.99;0;11;34.79;34.58;0.60;0.59;30.06;6.10;4.47;28.50;69.92;69.77;131.88;126.24;1.98;1.96;111.99;19.70;17.05;103.90;262.90;251.80;916054223
1684364171.000;1;4883315712;0;1;1;0;10;0.00;0.00;0;3.6091;2.5000;1.0000;-1.0000;0.1500;-0.1500;nan;nan;0.535102;0.535102;0.000000;1.895970;1.895970;0.000000;nan;nan;3.3889;3.6090;12.7233;31.3834;24.90;24.96;2511.90;0;11;34.79;34.58;0.60;0.59;30.63;6.14;4.47;28.50;70.49;69.81;131.88;126.24;1.98;1.96;114.01;19.82;17.05;103.90;264.92;251.93;916472867
1684368899.000;1;4884533248;0;1;1;0;10;0.00;0.00;0;3.7453;2.5000;1.0000;-1.0000;0.1500;-0.1500;nan;nan;0.599032;0.599032;-0.000000;2.215549;2.215550;-0.000000;nan;nan;3.5974;3.7451;31.1562;52.0457;24.90;25.01;2786.79;0;11;34.79;34.58;0.60;0.59;31.27;6.17;4.47;28.50;71.13;69.85;131.88;126.24;1.98;1.96;116.37;19.96;17.05;103.90;267.28;252.07;916923853
1684373388.000;1;4885688832;0;1;1;0;10;0.00;0.00;0;3.9393;2.5000;1.0000;-1.0000;0.1500;-0.1500;nan;nan;0.564381;0.564381;-0.000000;2.190446;2.190447;-0.000000;nan;nan;3.7319;3.9350;49.5536;69.2348;24.87;24.93;2653.00;0;11;34.79;34.58;0.60;0.59;31.87;6.21;4.47;28.50;71.74;69.89;131.88;126.24;1.98;1.96;118.71;20.10;17.05;103.90;269.62;252.21;917351861
1684378133.000;1;4886909952;0;1;1;0;10;0.00;0.00;0;4.0923;2.5000;1.0000;-1.0000;0.1500;-0.1500;nan;nan;0.492199;0.492199;-0.000000;1.992994;1.992994;-0.000000;nan;nan;3.9307;4.0862;69.6616;86.8255;24.88;24.90;2834.41;0;11;34.79;34.58;0.60;0.59;32.40;6.25;4.47;28.50;72.27;69.93;131.88;126.24;1.98;1.96;120.85;20.25;17.05;103.90;271.76;252.36;917804314
1684490313.000;1;4915643904;0;1;1;0;10;0.00;0.00;0;4.0923;2.5000;1.0000;-1.0000;0.1500;-0.1500;nan;nan;0.009887;0.009887;-0.000000;0.040459;0.040459;-0.000000;nan;nan;4.0769;4.0846;86.0502;86.3950;1.17;1.22;201.69;0;11;34.79;34.58;0.60;0.59;32.44;6.29;4.48;28.50;72.31;69.96;131.88;126.24;1.98;1.96;121.01;20.41;17.09;103.90;271.96;252.52;928503027
1684496959.000;1;4917353472;0;0;1;0;10;0.00;0.00;0;4.2000;3.9279;1.0000;-1.0000;0.1500;-0.1500;nan;nan;-0.399913;0.000000;-0.399913;-1.578656;0.000000;-1.578656;nan;nan;4.0783;3.9415;86.5776;72.5543;1.47;1.43;2575.00;0;11;34.79;34.58;0.60;0.59;32.44;6.29;4.52;28.94;72.35;70.40;131.88;126.24;1.98;1.96;121.01;20.41;17.25;105.64;272.12;254.25;929136911
1684502220.000;1;4918706688;0;0;1;0;10;0.00;0.00;0;4.2000;3.7271;1.0000;-1.0000;0.1500;-0.1500;nan;nan;-0.565003;0.000000;-0.565003;-2.129810;0.000000;-2.129810;nan;nan;3.9467;3.7375;71.5290;51.7165;1.47;1.42;2991.90;0;11;34.79;34.58;0.60;0.59;32.44;6.29;4.56;29.54;72.39;71.01;131.88;126.24;1.98;1.96;121.01;20.41;17.39;107.91;272.27;256.52;929638695
1684508590.000;1;4920345088;0;0;1;0;10;0.00;0.00;0;4.2000;3.5676;1.0000;-1.0000;0.1500;-0.1500;nan;nan;-0.612978;0.000000;-0.612978;-2.200683;0.000000;-2.200683;nan;nan;3.7448;3.5677;50.8898;29.3951;1.44;1.43;4009.70;0;11;34.79;34.58;0.60;0.59;32.44;6.29;4.60;30.20;72.43;71.66;131.88;126.24;1.98;1.96;121.01;20.41;17.54;110.25;272.41;258.87;930246264
1684512985.000;1;4921476608;0;0;1;0;10;0.00;0.00;0;4.2000;3.2491;1.0000;-1.0000;0.1500;-0.1500;nan;nan;-0.584921;0.000000;-0.584921;-1.975787;0.000000;-1.975787;nan;nan;3.5901;3.2492;30.2363;9.7254;1.66;1.75;2560.00;0;11;34.79;34.58;0.60;0.59;32.44;6.29;4.63;30.82;72.47;72.28;131.88;126.24;1.98;1.96;121.01;20.41;17.67;112.36;272.55;260.97;930665357
1684514574.000;1;4921887232;0;1;1;0;10;0.00;0.00;0;3.3050;2.5000;1.0000;-1.0000;0.1500;-0.1500;nan;nan;0.001343;0.001343;0.000000;0.004438;0.004438;0.000000;nan;nan;3.2910;3.3049;8.6450;8.6918;1.69;1.67;33.70;0;11;34.79;34.58;0.60;0.59;32.46;6.30;4.66;30.84;72.50;72.32;131.88;126.24;1.98;1.96;121.05;20.45;17.76;112.45;272.68;261.10;930816915
1686163208.000;1;5344498176;0;0;1;0;10;0.00;0.00;0;4.2000;2.6000;1.0000;-1.0000;0.1500;-0.1500;nan;nan;-0.242350;0.000000;-0.242350;-0.723150;0.000000;-0.723150;nan;nan;3.2858;2.6001;8.3860;-0.1123;24.89;25.66;988.50;0;12;34.79;34.58;0.66;0.65;32.46;6.55;4.66;30.84;72.56;72.62;131.88;126.24;2.17;2.16;121.05;21.17;17.76;112.45;272.87;262.02;1088048122
1686163632.000;1;5344607744;0;0;1;0;10;0.00;0.00;0;4.2000;2.5000;1.0000;-1.0000;0.1500;-0.1500;nan;nan;-0.012994;0.000000;-0.012994;-0.032880;0.000000;-0.032880;nan;nan;2.7040;2.5169;0.6524;0.1967;25.27;25.28;123.30;0;12;34.79;34.58;0.66;0.65;32.46;6.56;4.66;30.84;72.56;72.63;131.88;126.24;2.17;2.16;121.05;21.20;17.76;112.45;272.87;262.05;1088088490
1686174955.000;1;5347510272;2;1;1;0;10;0.00;0.00;0;4.2000;2.5000;1.0000;-1.0000;0.1500;-0.1500;2.859969;90.664577;2.835900;2.835900;0.000000;10.768543;10.768543;0.000000;nan;nan;2.6061;4.1863;0.3396;99.4980;25.11;25.06;10724.30;0;12;37.62;34.58;0.66;0.65;32.46;6.56;4.66;30.84;75.40;72.63;142.65;126.24;2.17;2.16;121.05;21.20;17.76;112.45;283.64;262.05;1089168468
1686185530.000;1;5350221824;2;0;1;0;10;0.00;0.00;0;4.2000;2.5000;1.0000;-1.0000;0.1500;-0.1500;2.844170;89.611340;-2.817679;0.000000;-2.817679;-10.322609;0.000000;-10.322609;99.357498;95.858920;4.1863;2.6342;99.4980;0.4294;25.06;25.34;10274.00;0;12;37.62;37.39;0.66;0.65;32.46;6.56;4.66;30.84;75.40;75.45;142.65;136.56;2.17;2.16;121.05;21.20;17.76;112.45;283.64;272.38;1090176881
1686186789.000;1;5350544896;0;1;1;0;10;0.00;0.00;0;3.4109;2.5000;1.0000;-1.0000;0.1500;-0.1500;nan;nan;0.253700;0.253700;0.000000;0.832296;0.832296;0.000000;nan;nan;2.6342;3.4027;0.4294;9.3001;25.34;25.14;1259.40;0;12;37.62;37.39;0.66;0.65;32.71;6.56;4.66;30.84;75.65;75.45;142.65;136.56;2.17;2.16;121.88;21.20;17.76;112.45;284.47;272.38;1090296985
1686191102.000;1;5351654400;0;1;1;0;10;0.00;0.00;0;3.6091;2.5000;1.0000;-1.0000;0.1500;-0.1500;nan;nan;0.532588;0.532588;0.000000;1.887100;1.887100;0.000000;nan;nan;3.3890;3.6090;12.7296;31.3517;24.98;24.97;2494.70;0;12;37.62;37.39;0.66;0.65;33.28;6.60;4.66;30.84;76.22;75.49;142.65;136.56;2.17;2.16;123.90;21.33;17.76;112.45;286.49;272.50;1090708365
1686195699.000;1;5352838144;0;1;1;0;10;0.00;0.00;0;3.7453;2.5000;1.0000;-1.0000;0.1500;-0.1500;nan;nan;0.597666;0.597666;0.000000;2.210483;2.210483;0.000000;nan;nan;3.5975;3.7451;31.1676;52.0653;24.94;25.13;2774.40;0;12;37.62;37.39;0.66;0.65;33.92;6.63;4.66;30.84;76.86;75.53;142.65;136.56;2.17;2.16;126.25;21.46;17.76;112.45;288.83;272.63;1091146841
1686200369.000;1;5354040320;0;1;1;0;10;0.00;0.00;0;3.9393;2.5000;1.0000;-1.0000;0.1500;-0.1500;nan;nan;0.564366;0.564366;0.000000;2.190306;2.190306;0.000000;nan;nan;3.7316;3.9351;49.5266;69.2599;24.88;25.01;2648.11;0;12;37.62;37.39;0.66;0.65;34.52;6.68;4.66;30.84;77.46;75.57;142.65;136.56;2.17;2.16;128.59;21.61;17.76;112.45;291.18;272.78;1091592125
1686205020.000;1;5355237376;0;1;1;0;10;0.00;0.00;0;4.0923;2.5000;1.0000;-1.0000;0.1500;-0.1500;nan;nan;0.491568;0.491568;-0.000000;1.990399;1.990399;-0.000000;nan;nan;3.9308;4.0862;69.6684;86.8563;24.97;24.91;2822.50;0;12;37.62;37.39;0.66;0.65;35.05;6.71;4.66;30.84;77.99;75.61;142.65;136.56;2.17;2.16;130.73;21.75;17.76;112.45;293.32;272.93;1092035702
1686227804.000;1;5361079296;0;1;1;0;10;0.00;0.00;0;4.0923;2.5000;1.0000;-1.0000;0.1500;-0.1500;nan;nan;0.008084;0.008084;0.000000;0.033084;0.033084;0.000000;nan;nan;4.0781;4.0850;86.3798;86.6625;1.37;1.40;166.60;0;12;37.62;37.39;0.66;0.65;35.09;6.75;4.67;30.84;78.04;75.64;142.65;136.56;2.17;2.16;130.89;21.91;17.80;112.45;293.50;273.08;1094208644
1686234838.000;1;5362888704;0;0;1;0;10;0.00;0.00;0;4.2000;3.9279;1.0000;-1.0000;0.1500;-0.1500;nan;nan;-0.407168;0.000000;-0.407168;-1.607972;0.000000;-1.607972;nan;nan;4.0790;3.9410;86.7587;72.4428;2.02;2.31;2642.20;0;12;37.62;37.39;0.66;0.65;35.09;6.75;4.71;31.29;78.08;76.09;142.65;136.56;2.17;2.16;130.89;21.91;17.95;114.20;293.65;274.84;1094879473
1686239636.000;1;5364123136;0;0;1;0;10;0.00;0.00;0;4.2000;3.7271;1.0000;-1.0000;0.1500;-0.1500;nan;nan;-0.562033;0.000000;-0.562033;-2.118851;0.000000;-2.118851;nan;nan;3.9458;3.7373;71.4327;51.6718;1.87;1.44;2973.50;0;12;37.62;37.39;0.66;0.65;35.09;6.75;4.74;31.89;78.11;76.69;142.65;136.56;2.17;2.16;130.89;21.91;18.09;116.46;293.80;277.10;1095337180
1686246124.000;1;5365791744;0;0;1;0;10;0.00;0.00;0;4.2000;3.5676;1.0000;-1.0000;0.1500;-0.1500;nan;nan;-0.616589;0.000000;-0.616589;-2.213882;0.000000;-2.213882;nan;nan;3.7448;3.5677;50.8845;29.2054;1.57;1.59;4031.29;0;12;37.62;37.39;0.66;0.65;35.09;6.75;4.78;32.54;78.15;77.34;142.65;136.56;2.17;2.16;130.89;21.91;18.23;118.81;293.94;279.45;1095955942
1686250727.000;1;5366977024;0;0;1;0;10;0.00;0.00;0;4.2000;3.2491;1.0000;-1.0000;0.1500;-0.1500;nan;nan;-0.583404;0.000000;-0.583404;-1.971107;0.000000;-1.971107;nan;nan;3.5901;3.2492;30.2427;9.7305;1.67;1.90;2541.90;0;12;37.62;37.39;0.66;0.65;35.09;6.75;4.82;33.16;78.19;77.96;142.65;136.56;2.17;2.16;130.89;21.91;18.38;120.92;294.09;281.56;1096394952
1686252325.000;1;5367389184;0;1;1;0;10;0.00;0.00;0;3.3050;2.5000;1.0000;-1.0000;0.1500;-0.1500;nan;nan;0.001536;0.001536;0.000000;0.005076;0.005076;0.000000;nan;nan;3.2901;3.3049;8.6071;8.6608;1.79;1.77;36.90;0;12;37.62;37.39;0.66;0.65;35.10;6.76;4.85;33.19;78.23;78.00;142.65;136.56;2.17;2.16;130.92;21.94;18.47;121.01;294.21;281.68;1096547168
1687962016.000;1;5805654016;0;0;1;0;10;0.00;0.00;0;4.2000;2.6000;1.0000;-1.0000;0.1500;-0.1500;nan;nan;-0.239249;0.000000;-0.239249;-0.714388;0.000000;-0.714388;nan;nan;3.2869;2.6001;8.4260;0.0141;24.92;25.74;975.29;0;13;37.62;37.39;0.71;0.71;35.10;7.00;4.85;33.19;78.28;78.30;142.65;136.56;2.35;2.35;130.92;22.66;18.47;121.01;294.40;282.58;1259601351
1687962435.000;1;5805762560;0;0;1;0;10;0.00;0.00;0;4.2000;2.5000;1.0000;-1.0000;0.1500;-0.1500;nan;nan;-0.012830;0.000000;-0.012830;-0.032480;0.000000;-0.032480;nan;nan;2.7043;2.5174;0.6534;0.2023;25.37;25.39;120.60;0;13;37.62;37.39;0.71;0.71;35.10;7.01;4.85;33.19;78.28;78.31;142.65;136.56;2.35;2.35;130.92;22.69;18.47;121.01;294.40;282.61;1259641453
1687973736.000;1;5808659968;2;1;1;0;10;0.00;0.00;0;4.2000;2.5000;1.0000;-1.0000;0.1500;-0.1500;2.853055;90.203667;2.828986;2.828986;0.000000;10.744490;10.744490;0.000000;nan;nan;2.6066;4.1863;0.3411;99.4975;25.23;25.05;10700.50;0;13;40.45;37.39;0.71;0.71;35.10;7.01;4.85;33.19;81.11;78.31;153.40;136.56;2.35;2.35;130.92;22.69;18.47;121.01;305.14;282.61;1260719162
1687984281.000;1;5811365376;2;0;1;0;10;0.00;0.00;0;4.2000;2.5000;1.0000;-1.0000;0.1500;-0.1500;2.837403;89.160204;-2.810886;0.000000;-2.810886;-10.301556;0.000000;-10.301556;99.360186;95.877570;4.1863;2.6350;99.4975;0.4321;25.05;25.36;10247.20;0;13;40.45;40.21;0.71;0.71;35.10;7.02;4.85;33.19;81.11;81.12;153.40;146.87;2.35;2.35;130.92;22.69;18.47;121.01;305.14;292.92;1261725019
1687985523.000;1;5811684352;0;1;1;0;10;0.00;0.00;0;3.4109;2.5000;1.0000;-1.0000;0.1500;-0.1500;nan;nan;0.250568;0.250568;0.000000;0.821879;0.821879;0.000000;nan;nan;2.6350;3.4019;0.4321;9.2145;25.36;25.17;1241.20;0;13;40.45;40.21;0.71;0.71;35.35;7.02;4.85;33.19;81.36;81.12;153.40;146.87;2.35;2.35;131.74;22.69;18.47;121.01;305.96;292.92;1261843388
1687990558.000;1;5812978688;0;1;1;0;10;0.00;0.00;0;3.6091;2.5000;1.0000;-1.0000;0.1500;-0.1500;nan;nan;0.530216;0.530216;-0.000000;1.878722;1.878722;-0.000000;nan;nan;3.3880;3.6090;12.6739;31.2580;25.02;25.09;2478.79;0;13;40.45;40.21;0.71;0.71;35.92;7.05;4.85;33.19;81.93;81.16;153.40;146.87;2.35;2.35;133.75;22.81;18.47;121.01;307.97;293.04;1262323425
1687995604.000;1;5814277632;0;1;1;0;10;0.00;0.00;0;3.7453;2.5000;1.0000;-1.0000;0.1500;-0.1500;nan;nan;0.597348;0.597348;-0.000000;2.209258;2.209258;-0.000000;nan;nan;3.5970;3.7452;31.1088;52.0459;25.02;25.13;2772.60;0;13;40.45;40.21;0.71;0.71;36.56;7.10;4.85;33.19;82.57;81.20;153.40;146.87;2.35;2.35;136.12;22.97;18.47;121.01;310.33;293.19;1262804777
1688000071.000;1;5815427584;0;1;1;0;10;0.00;0.00;0;3.9393;2.5000;1.0000;-1.0000;0.1500;-0.1500;nan;nan;0.563610;0.563610;0.000000;2.187325;2.187325;0.000000;nan;nan;3.7320;3.9352;49.5549;69.3096;25.08;25.02;2639.91;0;13;40.45;40.21;0.71;0.71;37.16;7.13;4.85;33.19;83.17;81.24;153.40;146.87;2.35;2.35;138.44;23.10;18.47;121.01;312.66;293.33;1263230802
1688004754.000;1;5816631808;0;1;1;0;10;0.00;0.00;0;4.0923;2.5000;1.0000;-1.0000;0.1500;-0.1500;nan;nan;0.491623;0.491623;-0.000000;1.990599;1.990599;-0.000000;nan;nan;3.9308;4.0863;69.6661;86.8976;25.00;25.07;2823.01;0;13;40.45;40.21;0.71;0.71;37.69;7.17;4.85;33.19;83.70;81.28;153.40;146.87;2.35;2.35;140.58;23.25;18.47;121.01;314.80;293.48;1263677430
1688026044.000;1;5822089728;0;1;1;0;10;0.00;0.00;0;4.0923;2.5000;1.0000;-1.0000;0.1500;-0.1500;nan;nan;0.007730;0.007730;-0.000000;0.031632;0.031632;-0.000000;nan;nan;4.0782;4.0852;86.4162;86.6871;1.43;1.46;158.40;0;13;40.45;40.21;0.71;0.71;37.73;7.22;4.85;33.19;83.75;81.32;153.40;146.87;2.35;2.35;140.76;23.43;18.50;121.01;315.01;293.65;1265707804
1688032910.000;1;5823856128;0;0;1;0;10;0.00;0.00;0;4.2000;3.9279;1.0000;-1.0000;0.1500;-0.1500;nan;nan;-0.405972;0.000000;-0.405972;-1.603083;0.000000;-1.603083;nan;nan;4.0791;3.9411;86.7894;72.4815;1.52;1.53;2592.80;0;13;40.45;40.21;0.71;0.71;37.73;7.22;4.89;33.64;83.79;81.77;153.40;146.87;2.35;2.35;140.76;23.43;18.67;122.77;315.18;295.42;1266362606
1688037852.000;1;5825126912;0;0;1;0;10;0.00;0.00;0;4.2000;3.7271;1.0000;-1.0000;0.1500;-0.1500;nan;nan;-0.562364;0.000000;-0.562364;-2.120129;0.000000;-2.120129;nan;nan;3.9459;3.7371;71.4455;51.6259;1.59;1.47;2968.90;0;13;40.45;40.21;0.71;0.71;37.73;7.22;4.93;34.24;83.83;82.37;153.40;146.87;2.35;2.35;140.76;23.43;18.81;125.04;315.33;297.68;1266834043
1688044304.000;1;5826785792;0;0;1;0;10;0.00;0.00;0;4.2000;3.5676;1.0000;-1.0000;0.1500;-0.1500;nan;nan;-0.616770;0.000000;-0.616770;-2.214517;0.000000;-2.214517;nan;nan;3.7450;3.5677;50.9019;29.1647;1.52;1.40;4024.40;0;13;40.45;40.21;0.71;0.71;37.73;7.22;4.97;34.89;83.87;83.03;153.40;146.87;2.35;2.35;140.76;23.43;18.97;127.40;315.48;300.04;1267449343
1688048669.000;1;5827910144;0;0;1;0;10;0.00;0.00;0;4.2000;3.2491;1.0000;-1.0000;0.1500;-0.1500;nan;nan;-0.581065;0.000000;-0.581065;-1.963313;0.000000;-1.963313;nan;nan;3.5896;3.2492;30.1742;9.6955;1.68;1.85;2527.40;0;13;40.45;40.21;0.71;0.71;37.73;7.22;5.01;35.51;83.91;83.64;153.40;146.87;2.35;2.35;140.76;23.43;19.10;129.49;315.61;302.14;1267865729
1688050481.000;1;5828378112;0;1;1;0;10;0.00;0.00;0;3.3050;2.5000;1.0000;-1.0000;0.1500;-0.1500;nan;nan;0.001289;0.001289;0.000000;0.004259;0.004259;0.000000;nan;nan;3.2916;3.3049;8.6685;8.7137;1.74;1.71;32.80;0;13;40.45;40.21;0.71;0.71;37.75;7.23;5.04;35.54;83.95;83.69;153.40;146.87;2.35;2.35;140.82;23.48;19.19;129.58;315.76;302.27;1268038415
1689777153.000;1;6270996992;0;0;1;0;10;0.00;0.00;0;4.2000;2.6000;1.0000;-1.0000;0.1500;-0.1500;nan;nan;-0.235346;0.000000;-0.235346;-0.702866;0.000000;-0.702866;nan;nan;3.2861;2.6001;8.3950;0.1006;24.90;25.68;959.30;0;14;40.45;40.21;0.77;0.77;37.75;7.47;5.04;35.54;84.01;83.98;153.40;146.87;2.54;2.54;140.82;24.18;19.19;129.58;315.95;303.16;1432712040
1689777571.000;1;6271105024;0;0;1;0;10;0.00;0.00;0;4.2000;2.5000;1.0000;-1.0000;0.1500;-0.1500;nan;nan;-0.012724;0.000000;-0.012724;-0.032220;0.000000;-0.032220;nan;nan;2.7048;2.5177;0.6552;0.2068;25.29;25.30;119.40;0;14;40.45;40.21;0.77;0.77;37.75;7.48;5.04;35.54;84.01;83.99;153.40;146.87;2.54;2.54;140.82;24.21;19.19;129.58;315.95;303.19;1432752028
1689788847.000;1;6273995776;2;1;1;0;10;0.00;0.00;0;4.2000;2.5000;1.0000;-1.0000;0.1500;-0.1500;2.846096;89.739752;2.822052;2.822052;0.000000;10.720311;10.720311;0.000000;nan;nan;2.6069;4.1863;0.3420;99.4972;25.15;24.98;10676.60;0;14;43.28;40.21;0.77;0.77;37.75;7.48;5.04;35.54;86.83;83.99;164.12;146.87;2.54;2.54;140.82;24.21;19.19;129.58;326.67;303.19;1433827448
1689799368.000;1;6276694016;2;0;1;0;10;0.00;0.00;0;4.2000;2.5000;1.0000;-1.0000;0.1500;-0.1500;2.830775;88.718367;-2.804223;0.000000;-2.804223;-10.280130;0.000000;-10.280130;99.368244;95.893955;4.1863;2.6359;99.4972;0.4352;24.98;25.30;10221.70;0;14;43.28;43.01;0.77;0.77;37.75;7.48;5.04;35.54;86.83;86.79;164.12;157.15;2.54;2.54;140.82;24.21;19.19;129.58;326.67;313.47;1434830874
1689800596.000;1;6277009408;0;1;1;0;10;0.00;0.00;0;3.4109;2.5000;1.0000;-1.0000;0.1500;-0.1500;nan;nan;0.247565;0.247565;0.000000;0.811950;0.811950;0.000000;nan;nan;2.6359;3.4012;0.4352;9.1336;25.30;25.07;1228.20;0;14;43.28;43.01;0.77;0.77;37.99;7.48;5.04;35.54;87.08;86.79;164.12;157.15;2.54;2.54;141.63;24.21;19.19;129.58;327.48;313.47;1434948004
1689805065.000;1;6278158848;0;1;1;0;10;0.00;0.00;0;3.6091;2.5000;1.0000;-1.0000;0.1500;-0.1500;nan;nan;0.527761;0.527761;0.000000;1.870129;1.870129;0.000000;nan;nan;3.3893;3.6090;12.7493;31.2926;24.94;25.01;2466.40;0;14;43.28;43.01;0.77;0.77;38.56;7.52;5.04;35.54;87.65;86.84;164.12;157.15;2.54;2.54;143.64;24.35;19.19;129.58;329.49;313.61;1435374057
1689809822.000;1;6279384064;0;1;1;0;10;0.00;0.00;0;3.7453;2.5000;1.0000;-1.0000;0.1500;-0.1500;nan;nan;0.595826;0.595826;0.000000;2.203717;2.203717;0.000000;nan;nan;3.5974;3.7452;31.1518;52.0867;24.95;25.07;2769.19;0;14;43.28;43.01;0.77;0.77;39.20;7.56;5.04;35.54;88.28;86.88;164.12;157.15;2.54;2.54;145.99;24.49;19.19;129.58;331.84;313.75;1435827817
1689814292.000;1;6280534528;0;1;1;0;10;0.00;0.00;0;3.9393;2.5000;1.0000;-1.0000;0.1500;-0.1500;nan;nan;0.563207;0.563207;0.000000;2.185808;2.185808;0.000000;nan;nan;3.7319;3.9353;49.5536;69.3424;24.93;25.02;2640.40;0;14;43.28;43.01;0.77;0.77;39.80;7.60;5.04;35.54;88.88;86.92;164.12;157.15;2.54;2.54;148.32;24.63;19.19;129.58;334.17;313.89;1436254166
1689819093.000;1;6281770496;0;1;1;0;10;0.00;0.00;0;4.0923;2.5000;1.0000;-1.0000;0.1500;-0.1500;nan;nan;0.491562;0.491562;0.000000;1.990391;1.990391;0.000000;nan;nan;3.9307;4.0863;69.6511;86.9225;24.92;24.97;2826.60;0;14;43.28;43.01;0.77;0.77;40.33;7.64;5.04;35.54;89.41;86.95;164.12;157.15;2.54;2.54;150.46;24.78;19.19;129.58;336.31;314.04;1436712025
1689841449.000;1;6286882816;0;1;1;0;10;0.00;0.00;0;4.0923;2.5000;1.0000;-1.0000;0.1500;-0.1500;nan;nan;0.007054;0.007054;-0.000000;0.028867;0.028867;-0.000000;nan;nan;4.0781;4.0851;86.4010;86.6489;0.85;0.86;147.00;0;14;43.28;43.01;0.77;0.77;40.37;7.68;5.04;35.54;89.46;87.00;164.12;157.15;2.54;2.54;150.63;24.95;19.22;129.58;336.51;314.21;1438844112
1689848429.000;1;6288677888;0;0;1;0;10;0.00;0.00;0;4.2000;3.9279;1.0000;-1.0000;0.1500;-0.1500;nan;nan;-0.404188;0.000000;-0.404188;-1.595927;0.000000;-1.595927;nan;nan;4.0788;3.9409;86.7101;72.4318;1.56;1.41;2598.91;0;14;43.28;43.01;0.77;0.77;40.37;7.68;5.08;35.98;89.50;87.44;164.12;157.15;2.54;2.54;150.63;24.95;19.37;131.32;336.66;315.95;1439509726
1689853507.000;1;6289984000;0;0;1;0;10;0.00;0.00;0;4.2000;3.7271;1.0000;-1.0000;0.1500;-0.1500;nan;nan;-0.562882;0.000000;-0.562882;-2.121824;0.000000;-2.121824;nan;nan;3.9463;3.7369;71.4828;51.5984;1.51;1.38;2974.40;0;14;43.28;43.01;0.77;0.77;40.37;7.68;5.12;36.58;89.54;88.04;164.12;157.15;2.54;2.54;150.63;24.95;19.52;133.59;336.81;318.22;1439994062
1689859551.000;1;6291537920;0;0;1;0;10;0.00;0.00;0;4.2000;3.5676;1.0000;-1.0000;0.1500;-0.1500;nan;nan;-0.614063;0.000000;-0.614063;-2.204610;0.000000;-2.204610;nan;nan;3.7445;3.5677;50.8524;29.1600;1.33;1.24;4029.70;0;14;43.28;43.01;0.77;0.77;40.37;7.68;5.16;37.23;89.57;88.69;164.12;157.15;2.54;2.54;150.63;24.95;19.66;135.93;336.95;320.56;1440570530
