Repository: electom74/chart_tool

File: public/data/cell_eocv2_P001_1_S01_C10.csv (part 3 of 3)
timestamp_s;timestamp_origin;sd_block_id;cyc_condition;cyc_charged;age_type;age_temp;age_soc;age_chg_rate;age_dischg_rate;age_profile;v_max_target_V;v_min_target_V;i_chg_max_A;i_dischg_min_A;i_chg_cutoff_A;i_dischg_cutoff_A;cap_aged_est_Ah;soh_cap;delta_q_Ah;delta_q_chg_Ah;delta_q_dischg_Ah;delta_e_Wh;delta_e_chg_Wh;delta_e_dischg_Wh;coulomb_efficiency;energy_efficiency;ocv_est_start_V;ocv_est_end_V;soc_est_start;soc_est_end;t_start_degC;t_end_degC;cyc_duration_s;num_cycles_op;num_cycles_checkup;total_q_chg_CU_RT_Ah;total_q_dischg_CU_RT_Ah;total_q_chg_cyc_OT_Ah;total_q_dischg_cyc_OT_Ah;total_q_chg_other_RT_Ah;total_q_dischg_other_RT_Ah;total_q_chg_other_OT_Ah;total_q_dischg_other_OT_Ah;total_q_chg_sum_Ah;total_q_dischg_sum_Ah;total_e_chg_CU_RT_Wh;total_e_dischg_CU_RT_Wh;total_e_chg_cyc_OT_Wh;total_e_dischg_cyc_OT_Wh;total_e_chg_other_RT_Wh;total_e_dischg_other_RT_Wh;total_e_chg_other_OT_Wh;total_e_dischg_other_OT_Wh;total_e_chg_sum_Wh;total_e_dischg_sum_Wh;uptime_ticks
1689863880.000;1;6292652544;0;0;1;0;10;0.00;0.00;0;4.2000;3.2491;1.0000;-1.0000;0.1500;-0.1500;nan;nan;-0.580915;0.000000;-0.580915;-1.962868;0.000000;-1.962868;nan;nan;3.5901;3.2492;30.2362;9.7148;1.51;1.80;2523.80;0;14;43.28;43.01;0.77;0.77;40.37;7.68;5.19;37.85;89.61;89.31;164.12;157.15;2.54;2.54;150.63;24.95;19.80;138.03;337.09;322.65;1440983359
1689865656.000;1;6293110272;0;1;1;0;10;0.00;0.00;0;3.3050;2.5000;1.0000;-1.0000;0.1500;-0.1500;nan;nan;0.001602;0.001602;0.000000;0.005294;0.005294;0.000000;nan;nan;3.2896;3.3049;8.5892;8.6455;1.64;1.61;37.80;0;14;43.28;43.01;0.77;0.77;40.38;7.69;5.22;37.88;89.65;89.35;164.12;157.15;2.54;2.54;150.67;24.98;19.89;138.11;337.22;322.78;1441152756
1691589192.000;1;6734922752;0;0;1;0;10;0.00;0.00;0;4.2000;2.6000;1.0000;-1.0000;0.1500;-0.1500;nan;nan;-0.232207;0.000000;-0.232207;-0.693765;0.000000;-0.693765;nan;nan;3.2862;2.6001;8.4004;0.1974;24.93;25.66;947.00;0;15;43.28;43.01;0.83;0.83;40.38;7.92;5.22;37.88;89.71;89.64;164.12;157.15;2.73;2.73;150.67;25.67;19.89;138.11;337.40;323.66;1605527507
1691589610.000;1;6735030784;0;0;1;0;10;0.00;0.00;0;4.2000;2.5000;1.0000;-1.0000;0.1500;-0.1500;nan;nan;-0.012567;0.000000;-0.012567;-0.031832;0.000000;-0.031832;nan;nan;2.7051;2.5181;0.6561;0.2121;25.28;25.30;116.91;0;15;43.28;43.01;0.83;0.83;40.38;7.94;5.22;37.88;89.71;89.65;164.12;157.15;2.73;2.73;150.67;25.71;19.89;138.11;337.40;323.69;1605567265
1691600861.000;1;6737914880;2;1;1;0;10;0.00;0.00;0;4.2000;2.5000;1.0000;-1.0000;0.1500;-0.1500;2.839832;89.322138;2.815792;2.815792;0.000000;10.698430;10.698430;0.000000;nan;nan;2.6074;4.1863;0.3438;99.4973;25.13;25.02;10652.20;0;15;46.09;43.01;0.83;0.83;40.38;7.94;5.22;37.88;92.52;89.65;174.82;157.15;2.73;2.73;150.67;25.71;19.89;138.11;348.10;323.69;1606640359
1691611360.000;1;6740606976;2;0;1;0;10;0.00;0.00;0;4.2000;2.5000;1.0000;-1.0000;0.1500;-0.1500;2.824084;88.272285;-2.797549;0.000000;-2.797549;-10.258825;0.000000;-10.258825;99.352133;95.890939;4.1863;2.6365;99.4973;0.4369;25.02;25.31;10197.91;0;15;46.09;45.81;0.83;0.83;40.38;7.94;5.22;37.88;92.52;92.45;174.82;167.40;2.73;2.73;150.67;25.71;19.89;138.11;348.10;333.95;1607641516
1691612574.000;1;6740918784;0;1;1;0;10;0.00;0.00;0;3.4109;2.5000;1.0000;-1.0000;0.1500;-0.1500;nan;nan;0.244983;0.244983;-0.000000;0.803363;0.803363;-0.000000;nan;nan;2.6365;3.4005;0.4369;9.0635;25.31;25.06;1215.21;0;15;46.09;45.81;0.83;0.83;40.63;7.94;5.22;37.88;92.77;92.45;174.82;167.40;2.73;2.73;151.47;25.71;19.89;138.11;348.91;333.95;1607757407
1691616857.000;1;6742020096;0;1;1;0;10;0.00;0.00;0;3.6091;2.5000;1.0000;-1.0000;0.1500;-0.1500;nan;nan;0.526063;0.526063;0.000000;1.864120;1.864120;0.000000;nan;nan;3.3894;3.6090;12.7527;31.2771;24.95;25.03;2454.00;0;15;46.09;45.81;0.83;0.83;41.19;7.97;5.22;37.88;93.33;92.48;174.82;167.40;2.73;2.73;153.47;25.83;19.89;138.11;350.90;334.08;1608165773
1691621493.000;1;6743214080;0;1;1;0;10;0.00;0.00;0;3.7453;2.5000;1.0000;-1.0000;0.1500;-0.1500;nan;nan;0.594384;0.594384;0.000000;2.198436;2.198436;0.000000;nan;nan;3.5976;3.7451;31.1802;52.1105;24.90;25.08;2762.50;0;15;46.09;45.81;0.83;0.83;41.83;8.01;5.22;37.88;93.96;92.52;174.82;167.40;2.73;2.73;155.81;25.97;19.89;138.11;353.24;334.21;1608608006
1691626080.000;1;6744394752;0;1;1;0;10;0.00;0.00;0;3.9393;2.5000;1.0000;-1.0000;0.1500;-0.1500;nan;nan;0.562966;0.562966;-0.000000;2.184889;2.184889;-0.000000;nan;nan;3.7319;3.9355;49.5522;69.3761;24.95;24.98;2641.30;0;15;46.09;45.81;0.83;0.83;42.43;8.05;5.22;37.88;94.57;92.56;174.82;167.40;2.73;2.73;158.14;26.11;19.89;138.11;355.57;334.36;1609045415
1691630735.000;1;6745592832;0;1;1;0;10;0.00;0.00;0;4.0923;2.5000;1.0000;-1.0000;0.1500;-0.1500;nan;nan;0.491462;0.491462;-0.000000;1.990002;1.990002;-0.000000;nan;nan;3.9308;4.0863;69.6664;86.9724;24.94;25.00;2830.11;0;15;46.09;45.81;0.83;0.83;42.96;8.09;5.22;37.88;95.09;92.60;174.82;167.40;2.73;2.73;160.28;26.25;19.89;138.11;357.71;334.50;1609489412
1691653748.000;1;6751493632;0;1;1;0;10;0.00;0.00;0;4.0923;2.5000;1.0000;-1.0000;0.1500;-0.1500;nan;nan;0.007833;0.007833;-0.000000;0.032055;0.032055;-0.000000;nan;nan;4.0781;4.0850;86.3814;86.6573;1.26;1.26;162.60;0;15;46.09;45.81;0.83;0.83;43.00;8.13;5.23;37.88;95.14;92.64;174.82;167.40;2.73;2.73;160.44;26.42;19.92;138.11;357.91;334.67;1611684187
1691660514.000;1;6753233920;0;0;1;0;10;0.00;0.00;0;4.2000;3.9279;1.0000;-1.0000;0.1500;-0.1500;nan;nan;-0.404008;0.000000;-0.404008;-1.595219;0.000000;-1.595219;nan;nan;4.0789;3.9409;86.7234;72.4176;1.55;1.38;2590.40;0;15;46.09;45.81;0.83;0.83;43.00;8.13;5.26;38.32;95.18;93.08;174.82;167.40;2.73;2.73;160.44;26.42;20.07;139.86;358.06;336.41;1612329530
1691665555.000;1;6754529792;0;0;1;0;10;0.00;0.00;0;4.2000;3.7271;1.0000;-1.0000;0.1500;-0.1500;nan;nan;-0.569722;0.000000;-0.569722;-2.147349;0.000000;-2.147349;nan;nan;3.9462;3.7355;71.4786;51.3049;1.45;4.01;3025.80;0;15;46.09;45.81;0.83;0.83;43.00;8.13;5.30;38.92;95.22;93.69;174.82;167.40;2.73;2.73;160.44;26.42;20.22;142.15;358.20;338.70;1612810091
1691671833.000;1;6756144128;0;0;1;0;10;0.00;0.00;0;4.2000;3.5676;1.0000;-1.0000;0.1500;-0.1500;nan;nan;-0.607365;0.000000;-0.607365;-2.180102;0.000000;-2.180102;nan;nan;3.7424;3.5677;50.6392;29.1326;1.49;1.35;4007.59;0;15;46.09;45.81;0.83;0.83;43.00;8.13;5.34;39.57;95.25;94.33;174.82;167.40;2.73;2.73;160.44;26.42;20.36;144.47;358.34;341.02;1613408927
1691676286.000;1;6757290496;0;0;1;0;10;0.00;0.00;0;4.2000;3.2491;1.0000;-1.0000;0.1500;-0.1500;nan;nan;-0.578380;0.000000;-0.578380;-1.954546;0.000000;-1.954546;nan;nan;3.5901;3.2492;30.2401;9.7598;1.65;1.74;2507.70;0;15;46.09;45.81;0.83;0.83;43.00;8.13;5.38;40.19;95.29;94.95;174.82;167.40;2.73;2.73;160.44;26.42;20.50;146.56;358.49;343.11;1613833683
1691677923.000;1;6757712896;0;1;1;0;10;0.00;0.00;0;3.3050;2.5000;1.0000;-1.0000;0.1500;-0.1500;nan;nan;0.001575;0.001575;-0.000000;0.005204;0.005204;-0.000000;nan;nan;3.2897;3.3049;8.5944;8.6499;1.64;1.62;37.50;0;15;46.09;45.81;0.83;0.83;43.01;8.14;5.40;40.21;95.33;94.99;174.82;167.40;2.73;2.73;160.48;26.46;20.59;146.64;358.62;343.23;1613989808
1693482711.000;1;7220335104;0;0;1;0;10;0.00;0.00;0;4.2000;2.6000;1.0000;-1.0000;0.1500;-0.1500;nan;nan;-0.226947;0.000000;-0.226947;-0.677733;0.000000;-0.677733;nan;nan;3.2807;2.6001;8.1922;0.1561;24.93;25.59;925.40;0;16;46.09;45.81;0.88;0.88;43.01;8.37;5.40;40.21;95.39;95.27;174.82;167.40;2.92;2.92;160.48;27.13;20.59;146.64;358.80;344.10;1786113384
1693483125.000;1;7220442112;0;0;1;0;10;0.00;0.00;0;4.2000;2.5000;1.0000;-1.0000;0.1500;-0.1500;nan;nan;-0.012471;0.000000;-0.012471;-0.031595;0.000000;-0.031595;nan;nan;2.7057;2.5185;0.6579;0.2163;25.20;25.22;115.40;0;16;46.09;45.81;0.88;0.88;43.01;8.38;5.40;40.21;95.39;95.28;174.82;167.40;2.92;2.92;160.48;27.17;20.59;146.64;358.80;344.13;1786153000
1693494362.000;1;7223322624;2;1;1;0;10;0.00;0.00;0;4.2000;2.5000;1.0000;-1.0000;0.1500;-0.1500;2.833904;88.926917;2.809954;2.809954;0.000000;10.678245;10.678245;0.000000;nan;nan;2.6077;4.1864;0.3447;99.4996;25.06;25.02;10635.80;0;16;48.90;45.81;0.88;0.88;43.01;8.38;5.40;40.21;98.20;95.28;185.49;167.40;2.92;2.92;160.48;27.17;20.59;146.64;369.48;344.13;1787224530
1693504837.000;1;7226009600;2;0;1;0;10;0.00;0.00;0;4.2000;2.5000;1.0000;-1.0000;0.1500;-0.1500;2.818419;87.894583;-2.791949;0.000000;-2.791949;-10.241277;0.000000;-10.241277;99.359214;95.907867;4.1864;2.6370;99.4996;0.4388;25.02;25.29;10176.11;0;16;48.90;48.60;0.88;0.88;43.01;8.38;5.40;40.21;98.20;98.08;185.49;177.65;2.92;2.92;160.48;27.17;20.59;146.64;369.48;354.37;1788223609
1693506038.000;1;7226318848;0;1;1;0;10;0.00;0.00;0;3.4109;2.5000;1.0000;-1.0000;0.1500;-0.1500;nan;nan;0.242379;0.242379;0.000000;0.794722;0.794722;0.000000;nan;nan;2.6370;3.3998;0.4388;8.9916;25.29;25.02;1202.60;0;16;48.90;48.60;0.88;0.88;43.25;8.38;5.40;40.21;98.44;98.08;185.49;177.65;2.92;2.92;161.27;27.17;20.59;146.64;370.28;354.37;1788338299
1693510297.000;1;7227414016;0;1;1;0;10;0.00;0.00;0;3.6091;2.5000;1.0000;-1.0000;0.1500;-0.1500;nan;nan;0.523846;0.523846;0.000000;1.856315;1.856315;0.000000;nan;nan;3.3896;3.6090;12.7626;31.2476;24.94;25.01;2436.90;0;16;48.90;48.60;0.88;0.88;43.81;8.42;5.40;40.21;99.00;98.11;185.49;177.65;2.92;2.92;163.26;27.29;20.59;146.64;372.26;354.50;1788744386
1693514884.000;1;7228595200;0;1;1;0;10;0.00;0.00;0;3.7453;2.5000;1.0000;-1.0000;0.1500;-0.1500;nan;nan;0.593736;0.593736;-0.000000;2.196038;2.196038;-0.000000;nan;nan;3.5975;3.7451;31.1710;52.1222;24.90;25.10;2757.60;0;16;48.90;48.60;0.88;0.88;44.45;8.46;5.40;40.21;99.63;98.15;185.49;177.65;2.92;2.92;165.59;27.43;20.59;146.64;374.60;354.63;1789181766
1693519719.000;1;7229839360;0;1;1;0;10;0.00;0.00;0;3.9393;2.5000;1.0000;-1.0000;0.1500;-0.1500;nan;nan;0.563078;0.563078;0.000000;2.185261;2.185261;0.000000;nan;nan;3.7315;3.9355;49.5201;69.3894;24.88;24.98;2639.10;0;16;48.90;48.60;0.88;0.88;45.05;8.50;5.40;40.21;100.24;98.20;185.49;177.65;2.92;2.92;167.94;27.58;20.59;146.64;376.94;354.79;1789642953
1693524455.000;1;7231058432;0;1;1;0;10;0.00;0.00;0;4.0923;2.5000;1.0000;-1.0000;0.1500;-0.1500;nan;nan;0.490933;0.490933;0.000000;1.987858;1.987858;0.000000;nan;nan;3.9307;4.0864;69.6624;86.9859;24.95;24.90;2828.50;0;16;48.90;48.60;0.88;0.88;45.58;8.54;5.40;40.21;100.77;98.24;185.49;177.65;2.92;2.92;170.08;27.73;20.59;146.64;379.09;354.94;1790094663
1693547159.000;1;7236878336;0;1;1;0;10;0.00;0.00;0;4.0923;2.5000;1.0000;-1.0000;0.1500;-0.1500;nan;nan;0.007443;0.007443;-0.000000;0.030460;0.030460;-0.000000;nan;nan;4.0781;4.0851;86.3955;86.6582;1.20;1.22;154.30;0;16;48.90;48.60;0.88;0.88;45.62;8.58;5.41;40.21;100.82;98.27;185.49;177.65;2.92;2.92;170.24;27.89;20.62;146.64;379.27;355.09;1792259862
1693554193.000;1;7238688256;0;0;1;0;10;0.00;0.00;0;4.2000;3.9279;1.0000;-1.0000;0.1500;-0.1500;nan;nan;-0.403461;0.000000;-0.403461;-1.592957;0.000000;-1.592957;nan;nan;4.0787;3.9406;86.6767;72.3615;1.51;1.54;2583.90;0;16;48.90;48.60;0.88;0.88;45.62;8.58;5.45;40.66;100.86;98.72;185.49;177.65;2.92;2.92;170.24;27.89;20.79;148.40;379.44;356.85;1792930739
1693559125.000;1;7239956480;0;0;1;0;10;0.00;0.00;0;4.2000;3.7271;1.0000;-1.0000;0.1500;-0.1500;nan;nan;-0.561597;0.000000;-0.561597;-2.117056;0.000000;-2.117056;nan;nan;3.9461;3.7366;71.4666;51.5406;1.52;1.40;2957.71;0;16;48.90;48.60;0.88;0.88;45.62;8.58;5.49;41.26;100.90;99.32;185.49;177.65;2.92;2.92;170.24;27.89;20.95;150.68;379.60;359.13;1793401117
1693565480.000;1;7241590272;0;0;1;0;10;0.00;0.00;0;4.2000;3.5676;1.0000;-1.0000;0.1500;-0.1500;nan;nan;-0.614677;0.000000;-0.614677;-2.207034;0.000000;-2.207034;nan;nan;3.7448;3.5677;50.8888;29.0795;1.55;1.49;4021.79;0;16;48.90;48.60;0.88;0.88;45.62;8.58;5.53;41.91;100.93;99.97;185.49;177.65;2.92;2.92;170.24;27.89;21.09;153.02;379.74;361.47;1794007103
1693569826.000;1;7242710016;0;0;1;0;10;0.00;0.00;0;4.2000;3.2491;1.0000;-1.0000;0.1500;-0.1500;nan;nan;-0.576264;0.000000;-0.576264;-1.947310;0.000000;-1.947310;nan;nan;3.5898;3.2492;30.2010;9.7547;1.74;1.85;2497.40;0;16;48.90;48.60;0.88;0.88;45.62;8.58;5.57;42.53;100.97;100.59;185.49;177.65;2.92;2.92;170.24;27.89;21.23;155.10;379.88;363.55;1794421667
1693571402.000;1;7243117056;0;1;1;0;10;0.00;0.00;0;3.3050;2.5000;1.0000;-1.0000;0.1500;-0.1500;nan;nan;0.001651;0.001651;-0.000000;0.005457;0.005457;-0.000000;nan;nan;3.2893;3.3049;8.5775;8.6358;1.69;1.66;38.40;0;16;48.90;48.60;0.88;0.88;45.63;8.59;5.59;42.55;101.01;100.62;185.49;177.65;2.92;2.92;170.28;27.92;21.32;155.18;380.00;363.67;1794571967
1695220985.000;1;7665966592;0;0;1;0;10;0.00;0.00;0;4.2000;2.6000;1.0000;-1.0000;0.1500;-0.1500;nan;nan;-0.226442;0.000000;-0.226442;-0.676939;0.000000;-0.676939;nan;nan;3.2867;2.6001;8.4196;0.3852;24.83;25.55;923.81;0;17;48.90;48.60;0.94;0.94;45.63;8.82;5.59;42.55;101.06;100.91;185.49;177.65;3.10;3.10;170.28;28.60;21.32;155.18;380.18;364.52;1951893703
1695221399.000;1;7666073600;0;0;1;0;10;0.00;0.00;0;4.2000;2.5000;1.0000;-1.0000;0.1500;-0.1500;nan;nan;-0.012341;0.000000;-0.012341;-0.031272;0.000000;-0.031272;nan;nan;2.7058;2.5188;0.6583;0.2204;25.15;25.17;113.90;0;17;48.90;48.60;0.94;0.94;45.63;8.83;5.59;42.55;101.06;100.92;185.49;177.65;3.10;3.10;170.28;28.63;21.32;155.18;380.18;364.56;1951933175
1695232611.000;1;7668947968;2;1;1;0;10;0.00;0.00;0;4.2000;2.5000;1.0000;-1.0000;0.1500;-0.1500;2.827932;88.528776;2.803914;2.803914;0.000000;10.657423;10.657423;0.000000;nan;nan;2.6081;4.1863;0.3459;99.4965;25.01;24.94;10614.20;0;17;51.71;48.60;0.94;0.94;45.63;8.83;5.59;42.55;103.87;100.92;196.15;177.65;3.10;3.10;170.28;28.63;21.32;155.18;390.84;364.56;1953002646
1695243064.000;1;7671628288;2;0;1;0;10;0.00;0.00;0;4.2000;2.5000;1.0000;-1.0000;0.1500;-0.1500;2.812120;87.474680;-2.785541;0.000000;-2.785541;-10.220200;0.000000;-10.220200;99.344754;95.897478;4.1863;2.6379;99.4965;0.4417;24.94;25.17;10152.50;0;17;51.71;51.38;0.94;0.94;45.63;8.83;5.59;42.55;103.87;103.70;196.15;187.87;3.10;3.10;170.28;28.63;21.32;155.18;390.84;374.78;1953999474
1695244252.000;1;7671934464;0;1;1;0;10;0.00;0.00;0;3.4109;2.5000;1.0000;-1.0000;0.1500;-0.1500;nan;nan;0.239628;0.239628;-0.000000;0.785631;0.785631;-0.000000;nan;nan;2.6379;3.3991;0.4417;8.9153;25.17;24.92;1188.10;0;17;51.71;51.38;0.94;0.94;45.87;8.83;5.59;42.55;104.11;103.70;196.15;187.87;3.10;3.10;171.06;28.63;21.32;155.18;391.62;374.78;1954112781
1695249945.000;1;7673398784;0;1;1;0;10;0.00;0.00;0;3.6091;2.5000;1.0000;-1.0000;0.1500;-0.1500;nan;nan;0.521627;0.521627;-0.000000;1.848551;1.848551;-0.000000;nan;nan;3.3875;3.6090;12.6457;31.0912;24.86;24.87;2422.89;0;17;51.71;51.38;0.94;0.94;46.43;8.87;5.59;42.55;104.67;103.74;196.15;187.87;3.10;3.10;173.04;28.76;21.32;155.18;393.61;374.90;1954655611
1695254621.000;1;7674601984;0;1;1;0;10;0.00;0.00;0;3.7453;2.5000;1.0000;-1.0000;0.1500;-0.1500;nan;nan;0.593238;0.593238;-0.000000;2.194266;2.194266;-0.000000;nan;nan;3.5975;3.7451;31.1733;52.1511;24.87;24.95;2759.00;0;17;51.71;51.38;0.94;0.94;47.06;8.91;5.59;42.55;105.30;103.78;196.15;187.87;3.10;3.10;175.38;28.90;21.32;155.18;395.94;375.04;1955101600
1695259150.000;1;7675767808;0;1;1;0;10;0.00;0.00;0;3.9393;2.5000;1.0000;-1.0000;0.1500;-0.1500;nan;nan;0.562804;0.562804;0.000000;2.184249;2.184249;0.000000;nan;nan;3.7318;3.9358;49.5407;69.4423;24.88;24.90;2644.99;0;17;51.71;51.38;0.94;0.94;47.67;8.95;5.59;42.55;105.90;103.82;196.15;187.87;3.10;3.10;177.71;29.04;21.32;155.18;398.27;375.18;1955533555
1695263939.000;1;7676999680;0;1;1;0;10;0.00;0.00;0;4.0923;2.5000;1.0000;-1.0000;0.1500;-0.1500;nan;nan;0.490921;0.490921;-0.000000;1.987798;1.987798;-0.000000;nan;nan;3.9306;4.0864;69.6425;87.0023;24.83;24.87;2830.80;0;17;51.71;51.38;0.94;0.94;48.19;8.99;5.59;42.55;106.43;103.86;196.15;187.87;3.10;3.10;179.85;29.19;21.32;155.18;400.41;375.33;1955990328
1695282823.000;1;7681841664;0;1;1;0;10;0.00;0.00;0;4.0923;2.5000;1.0000;-1.0000;0.1500;-0.1500;nan;nan;0.006743;0.006743;-0.000000;0.027594;0.027594;-0.000000;nan;nan;4.0783;4.0851;86.4569;86.6953;0.98;1.06;140.90;0;17;51.71;51.38;0.94;0.94;48.23;9.02;5.60;42.55;106.48;103.90;196.15;187.87;3.10;3.10;180.01;29.35;21.34;155.18;400.60;375.49;1957791362
1695289891.000;1;7683659776;0;0;1;0;10;0.00;0.00;0;4.2000;3.9279;1.0000;-1.0000;0.1500;-0.1500;nan;nan;-0.403082;0.000000;-0.403082;-1.591325;0.000000;-1.591325;nan;nan;4.0789;3.9408;86.7386;72.4048;1.31;1.28;2595.71;0;17;51.71;51.38;0.94;0.94;48.23;9.02;5.64;42.99;106.51;104.34;196.15;187.87;3.10;3.10;180.01;29.35;21.50;156.93;400.75;377.24;1958465328
1695294826.000;1;7684929024;0;0;1;0;10;0.00;0.00;0;4.2000;3.7271;1.0000;-1.0000;0.1500;-0.1500;nan;nan;-0.561415;0.000000;-0.561415;-2.116125;0.000000;-2.116125;nan;nan;3.9463;3.7366;71.4902;51.5261;1.33;1.28;2972.81;0;17;51.71;51.38;0.94;0.94;48.23;9.02;5.68;43.59;106.55;104.94;196.15;187.87;3.10;3.10;180.01;29.35;21.65;159.19;400.91;379.50;1958936088
1695301224.000;1;7686574080;0;0;1;0;10;0.00;0.00;0;4.2000;3.5676;1.0000;-1.0000;0.1500;-0.1500;nan;nan;-0.614866;0.000000;-0.614866;-2.207408;0.000000;-2.207408;nan;nan;3.7450;3.5677;50.9096;29.0447;1.31;1.40;4041.20;0;17;51.71;51.38;0.94;0.94;48.23;9.02;5.71;44.25;106.59;105.59;196.15;187.87;3.10;3.10;180.01;29.35;21.79;161.53;401.05;381.84;1959546259
1695305697.000;1;7687726592;0;0;1;0;10;0.00;0.00;0;4.2000;3.2491;1.0000;-1.0000;0.1500;-0.1500;nan;nan;-0.573767;0.000000;-0.573767;-1.938370;0.000000;-1.938370;nan;nan;3.5899;3.2492;30.2173;9.8139;1.37;1.69;2491.80;0;17;51.71;51.38;0.94;0.94;48.23;9.02;5.75;44.86;106.63;106.21;196.15;187.87;3.10;3.10;180.01;29.35;21.93;163.61;401.19;383.92;1959972808
1695307424.000;1;7688171520;0;1;1;0;10;0.00;0.00;0;3.3050;2.5000;1.0000;-1.0000;0.1500;-0.1500;nan;nan;0.001423;0.001423;-0.000000;0.004702;0.004702;-0.000000;nan;nan;3.2907;3.3049;8.6330;8.6833;1.62;1.58;35.11;0;17;51.71;51.38;0.94;0.94;48.25;9.04;5.78;44.88;106.67;106.24;196.15;187.87;3.10;3.10;180.05;29.39;22.02;163.69;401.32;384.04;1960137571
1697033506.000;1;8130397184;0;0;1;0;10;0.00;0.00;0;4.2000;2.6000;1.0000;-1.0000;0.1500;-0.1500;nan;nan;-0.223785;0.000000;-0.223785;-0.669243;0.000000;-0.669243;nan;nan;3.2868;2.6001;8.4238;0.4659;24.87;25.58;911.30;0;18;51.71;51.38;0.99;0.99;48.25;9.26;5.78;44.88;106.72;106.52;196.15;187.87;3.28;3.28;180.05;30.06;22.02;163.69;401.50;384.90;2124755106
1697033920.000;1;8130504192;0;0;1;0;10;0.00;0.00;0;4.2000;2.5000;1.0000;-1.0000;0.1500;-0.1500;nan;nan;-0.012305;0.000000;-0.012306;-0.031192;0.000000;-0.031192;nan;nan;2.7065;2.5190;0.6604;0.2228;25.20;25.23;113.20;0;18;51.71;51.38;0.99;0.99;48.25;9.27;5.78;44.88;106.72;106.54;196.15;187.87;3.28;3.28;180.05;30.09;22.02;163.69;401.50;384.93;2124794511
1697045110.000;1;8133371904;2;1;1;0;10;0.00;0.00;0;4.2000;2.5000;1.0000;-1.0000;0.1500;-0.1500;2.822612;88.174152;2.798584;2.798584;0.000000;10.638535;10.638535;0.000000;nan;nan;2.6082;4.1863;0.3464;99.4951;25.07;25.00;10590.61;0;18;54.50;51.38;0.99;0.99;48.25;9.27;5.78;44.88;109.52;106.54;206.79;187.87;3.28;3.28;180.05;30.09;22.02;163.69;412.14;384.93;2125861732
1697055541.000;1;8136046080;2;0;1;0;10;0.00;0.00;0;4.2000;2.5000;1.0000;-1.0000;0.1500;-0.1500;2.807160;87.143975;-2.780517;0.000000;-2.780517;-10.204825;0.000000;-10.204825;99.354422;95.923215;4.1863;2.6387;99.4951;0.4442;25.00;25.25;10131.60;0;18;54.50;54.17;0.99;0.99;48.25;9.27;5.78;44.88;109.52;109.32;206.79;198.07;3.28;3.28;180.05;30.09;22.02;163.69;412.14;395.13;2126856568
1697056719.000;1;8136348672;0;1;1;0;10;0.00;0.00;0;3.4109;2.5000;1.0000;-1.0000;0.1500;-0.1500;nan;nan;0.237557;0.237557;0.000000;0.778747;0.778747;0.000000;nan;nan;2.6387;3.3985;0.4442;8.8604;25.25;25.00;1178.00;0;18;54.50;54.17;0.99;0.99;48.48;9.27;5.78;44.88;109.76;109.32;206.79;198.07;3.28;3.28;180.83;30.09;22.02;163.69;412.92;395.13;2126968912
1697061432.000;1;8137558528;0;1;1;0;10;0.00;0.00;0;3.6091;2.5000;1.0000;-1.0000;0.1500;-0.1500;nan;nan;0.519910;0.519910;-0.000000;1.842454;1.842454;-0.000000;nan;nan;3.3889;3.6090;12.7272;31.1467;24.97;24.92;2411.29;0;18;54.50;54.17;0.99;0.99;49.04;9.31;5.78;44.88;110.32;109.35;206.79;198.07;3.28;3.28;182.80;30.21;22.02;163.69;414.89;395.26;2127418314
1697066108.000;1;8138761216;0;1;1;0;10;0.00;0.00;0;3.7453;2.5000;1.0000;-1.0000;0.1500;-0.1500;nan;nan;0.592306;0.592306;0.000000;2.190787;2.190787;0.000000;nan;nan;3.5975;3.7452;31.1672;52.1515;24.96;24.98;2755.40;0;18;54.50;54.17;0.99;0.99;49.67;9.35;5.78;44.88;110.95;109.39;206.79;198.07;3.28;3.28;185.13;30.34;22.02;163.69;417.22;395.39;2127864323
1697070611.000;1;8139918848;0;1;1;0;10;0.00;0.00;0;3.9393;2.5000;1.0000;-1.0000;0.1500;-0.1500;nan;nan;0.562180;0.562180;-0.000000;2.181849;2.181849;-0.000000;nan;nan;3.7320;3.9359;49.5686;69.4856;24.94;24.94;2645.90;0;18;54.50;54.17;0.99;0.99;50.27;9.39;5.78;44.88;111.55;109.43;206.79;198.07;3.28;3.28;187.45;30.48;22.02;163.69;419.54;395.53;2128293703
1697075314.000;1;8141127168;0;1;1;0;10;0.00;0.00;0;4.0923;2.5000;1.0000;-1.0000;0.1500;-0.1500;nan;nan;0.490255;0.490255;0.000000;1.985147;1.985147;0.000000;nan;nan;3.9308;4.0865;69.6709;87.0398;24.91;24.94;2827.10;0;18;54.50;54.17;0.99;0.99;50.80;9.42;5.78;44.88;112.08;109.47;206.79;198.07;3.28;3.28;189.59;30.63;22.02;163.69;421.68;395.68;2128742200
1697103124.000;1;8147496960;0;0;1;0;10;0.00;0.00;0;4.2000;3.9279;1.0000;-1.0000;0.1500;-0.1500;nan;nan;-0.403752;0.000000;-0.403752;-1.593968;0.000000;-1.593968;nan;nan;4.0790;3.9407;86.7603;72.3774;1.38;1.35;2604.00;0;18;54.50;54.17;0.99;0.99;50.83;9.45;5.83;45.34;112.16;109.95;206.79;198.07;3.28;3.28;189.69;30.74;22.25;165.48;422.02;397.57;2131394540
1697107935.000;1;8148732928;0;0;1;0;10;0.00;0.00;0;4.2000;3.7271;1.0000;-1.0000;0.1500;-0.1500;nan;nan;-0.560723;0.000000;-0.560723;-2.113512;0.000000;-2.113512;nan;nan;3.9460;3.7364;71.4592;51.4845;1.35;1.30;2965.50;0;18;54.50;54.17;0.99;0.99;50.83;9.45;5.87;45.94;112.20;110.55;206.79;198.07;3.28;3.28;189.69;30.74;22.40;167.74;422.17;399.83;2131853305
1697113903.000;1;8150266368;0;0;1;0;10;0.00;0.00;0;4.2000;3.5676;1.0000;-1.0000;0.1500;-0.1500;nan;nan;-0.614016;0.000000;-0.614016;-2.204347;0.000000;-2.204347;nan;nan;3.7447;3.5677;50.8753;29.0021;1.34;1.30;4029.01;0;18;54.50;54.17;0.99;0.99;50.83;9.45;5.91;46.59;112.23;111.20;206.79;198.07;3.28;3.28;189.69;30.74;22.54;170.08;422.31;402.17;2132422526
1697118322.000;1;8151402496;0;0;1;0;10;0.00;0.00;0;4.2000;3.2491;1.0000;-1.0000;0.1500;-0.1500;nan;nan;-0.572573;0.000000;-0.572573;-1.934468;0.000000;-1.934468;nan;nan;3.5900;3.2492;30.2276;9.8308;1.45;1.70;2482.90;0;18;54.50;54.17;0.99;0.99;50.83;9.45;5.95;47.20;112.27;111.81;206.79;198.07;3.28;3.28;189.69;30.74;22.68;172.15;422.44;404.24;2132843974
1697120023.000;1;8151840256;0;1;1;0;10;0.00;0.00;0;3.3050;2.5000;1.0000;-1.0000;0.1500;-0.1500;nan;nan;0.001470;0.001470;-0.000000;0.004857;0.004857;-0.000000;nan;nan;3.2903;3.3049;8.6161;8.6682;1.60;1.57;35.89;0;18;54.50;54.17;0.99;0.99;50.84;9.46;5.97;47.22;112.31;111.85;206.79;198.07;3.28;3.28;189.73;30.78;22.77;172.24;422.57;404.36;2133006259
1698847861.000;1;8594436096;0;0;1;0;10;0.00;0.00;0;4.2000;2.6000;1.0000;-1.0000;0.1500;-0.1500;nan;nan;-0.221331;0.000000;-0.221331;-0.662071;0.000000;-0.662071;nan;nan;3.2869;2.6001;8.4258;0.5413;24.87;25.58;902.10;0;19;54.50;54.17;1.05;1.05;50.84;9.68;5.97;47.22;112.37;112.12;206.79;198.07;3.47;3.47;189.73;31.44;22.77;172.24;422.76;405.22;2297791122
1698848272.000;1;8594542592;0;0;1;0;10;0.00;0.00;0;4.2000;2.5000;1.0000;-1.0000;0.1500;-0.1500;nan;nan;-0.012191;0.000000;-0.012191;-0.030909;0.000000;-0.030909;nan;nan;2.7065;2.5192;0.6605;0.2262;25.21;25.24;111.80;0;19;54.50;54.17;1.05;1.05;50.84;9.70;5.97;47.22;112.37;112.14;206.79;198.07;3.47;3.47;189.73;31.47;22.77;172.24;422.76;405.25;2297830394
1698859443.000;1;8597405184;2;1;1;0;10;0.00;0.00;0;4.2000;2.5000;1.0000;-1.0000;0.1500;-0.1500;2.817458;87.830561;2.793458;2.793458;-0.000000;10.620580;10.620580;-0.000000;nan;nan;2.6085;4.1863;0.3472;99.4953;25.10;24.99;10571.10;0;19;57.30;54.17;1.05;1.05;50.84;9.70;5.97;47.22;115.16;112.14;217.41;198.07;3.47;3.47;189.73;31.47;22.77;172.24;433.38;405.25;2298895755
1698869856.000;1;8600074752;2;0;1;0;10;0.00;0.00;0;4.2000;2.5000;1.0000;-1.0000;0.1500;-0.1500;2.801914;86.794263;-2.775309;0.000000;-2.775309;-10.188282;0.000000;-10.188282;99.350309;95.929623;4.1863;2.6389;99.4953;0.4449;24.99;25.31;10113.80;0;19;57.30;56.94;1.05;1.05;50.84;9.70;5.97;47.22;115.16;114.91;217.41;208.26;3.47;3.47;189.73;31.47;22.77;172.24;433.38;415.43;2299888884
1698871024.000;1;8600374784;0;1;1;0;10;0.00;0.00;0;3.4109;2.5000;1.0000;-1.0000;0.1500;-0.1500;nan;nan;0.235498;0.235498;-0.000000;0.771885;0.771885;-0.000000;nan;nan;2.6389;3.3980;0.4449;8.8034;25.31;25.08;1166.79;0;19;57.30;56.94;1.05;1.05;51.07;9.70;5.97;47.22;115.40;114.91;217.41;208.26;3.47;3.47;190.51;31.47;22.77;172.24;434.15;415.43;2300000170
1698875689.000;1;8601572352;0;1;1;0;10;0.00;0.00;0;3.6091;2.5000;1.0000;-1.0000;0.1500;-0.1500;nan;nan;0.518195;0.518195;0.000000;1.836412;1.836412;0.000000;nan;nan;3.3891;3.6090;12.7367;31.1290;25.02;25.01;2399.50;0;19;57.30;56.94;1.05;1.05;51.63;9.73;5.97;47.22;115.95;114.95;217.41;208.26;3.47;3.47;192.47;31.59;22.77;172.24;436.12;415.56;2300445110
1698880435.000;1;8602792960;0;1;1;0;10;0.00;0.00;0;3.7453;2.5000;1.0000;-1.0000;0.1500;-0.1500;nan;nan;0.591790;0.591790;-0.000000;2.188950;2.188950;-0.000000;nan;nan;3.5975;3.7452;31.1698;52.1742;24.95;24.99;2763.79;0;19;57.30;56.94;1.05;1.05;52.26;9.78;5.97;47.22;116.58;114.99;217.41;208.26;3.47;3.47;194.81;31.74;22.77;172.24;438.46;415.71;2300897879
1698884948.000;1;8603953152;0;1;1;0;10;0.00;0.00;0;3.9393;2.5000;1.0000;-1.0000;0.1500;-0.1500;nan;nan;0.561056;0.561056;0.000000;2.177487;2.177487;0.000000;nan;nan;3.7322;3.9359;49.5815;69.4951;24.95;24.96;2630.30;0;19;57.30;56.94;1.05;1.05;52.86;9.81;5.97;47.22;117.18;115.03;217.41;208.26;3.47;3.47;197.13;31.88;22.77;172.24;440.78;415.84;2301328289
1698889751.000;1;8605187072;0;1;1;0;10;0.00;0.00;0;4.0923;2.5000;1.0000;-1.0000;0.1500;-0.1500;nan;nan;0.489934;0.489934;-0.000000;1.983795;1.983795;-0.000000;nan;nan;3.9307;4.0865;69.6577;87.0469;24.94;24.95;2818.21;0;19;57.30;56.94;1.05;1.05;53.39;9.85;5.97;47.22;117.71;115.07;217.41;208.26;3.47;3.47;199.26;32.02;22.77;172.24;442.91;415.99;2301786168
1698909571.000;1;8610267648;0;1;1;0;10;0.00;0.00;0;4.0923;2.5000;1.0000;-1.0000;0.1500;-0.1500;nan;nan;0.006975;0.006975;-0.000000;0.028545;0.028546;-0.000000;nan;nan;4.0783;4.0851;86.4586;86.7062;1.30;1.31;144.89;0;19;57.30;56.94;1.05;1.05;53.43;9.89;5.98;47.22;117.76;115.11;217.41;208.26;3.47;3.47;199.42;32.18;22.80;172.24;443.10;416.15;2303676567
1698914734.000;1;8611594240;0;0;1;0;10;0.00;0.00;0;4.2000;3.9279;1.0000;-1.0000;0.1500;-0.1500;nan;nan;-0.404738;0.000000;-0.404738;-1.598080;0.000000;-1.598080;nan;nan;4.0792;3.9406;86.8071;72.3621;1.54;1.59;2593.69;0;19;57.30;56.94;1.05;1.05;53.43;9.89;6.02;47.67;117.79;115.55;217.41;208.26;3.47;3.47;199.42;32.18;22.95;173.98;443.25;417.89;2304168827
1698919716.000;1;8612874752;0;0;1;0;10;0.00;0.00;0;4.2000;3.7271;1.0000;-1.0000;0.1500;-0.1500;nan;nan;-0.560807;0.000000;-0.560807;-2.113844;0.000000;-2.113844;nan;nan;3.9458;3.7360;71.4289;51.4138;1.37;1.55;2982.10;0;19;57.30;56.94;1.05;1.05;53.43;9.89;6.05;48.26;117.83;116.15;217.41;208.26;3.47;3.47;199.42;32.18;23.09;176.24;443.40;420.15;2304644001
1698925591.000;1;8614384128;0;0;1;0;10;0.00;0.00;0;4.2000;3.5676;1.0000;-1.0000;0.1500;-0.1500;nan;nan;-0.611842;0.000000;-0.611842;-2.196709;0.000000;-2.196709;nan;nan;3.7441;3.5677;50.8113;28.9747;1.54;1.34;3970.90;0;19;57.30;56.94;1.05;1.05;53.43;9.89;6.09;48.91;117.87;116.80;217.41;208.26;3.47;3.47;199.42;32.18;23.24;178.58;443.54;422.49;2305204309
1698929878.000;1;8615486464;0;0;1;0;10;0.00;0.00;0;4.2000;3.2491;1.0000;-1.0000;0.1500;-0.1500;nan;nan;-0.571562;0.000000;-0.571562;-1.931708;0.000000;-1.931708;nan;nan;3.5899;3.2492;30.2155;9.8165;1.54;1.92;2466.41;0;19;57.30;56.94;1.05;1.05;53.43;9.89;6.13;49.52;117.91;117.41;217.41;208.26;3.47;3.47;199.42;32.18;23.37;180.64;443.67;424.55;2305613123
1698931423.000;1;8615884800;0;1;1;0;10;0.00;0.00;0;3.3050;2.5000;1.0000;-1.0000;0.1500;-0.1500;nan;nan;0.001678;0.001678;0.000000;0.005545;0.005545;0.000000;nan;nan;3.2892;3.3049;8.5712;8.6307;1.89;1.86;38.80;0;19;57.30;56.94;1.05;1.05;53.44;9.90;6.16;49.55;117.94;117.44;217.41;208.26;3.47;3.47;199.45;32.21;23.46;180.72;443.80;424.67;2305760601
1700661475.000;1;9059054080;0;0;1;0;10;0.00;0.00;0;4.2000;2.6000;1.0000;-1.0000;0.1500;-0.1500;nan;nan;-0.218919;0.000000;-0.218919;-0.655010;0.000000;-0.655010;nan;nan;3.2871;2.6007;8.4353;0.6222;24.81;25.62;891.90;0;20;57.30;56.94;1.11;1.11;53.44;10.12;6.16;49.55;118.00;117.72;217.41;208.26;3.66;3.66;199.45;32.87;23.46;180.72;443.99;425.51;2470756678
1700661885.000;1;9059160064;0;0;1;0;10;0.00;0.00;0;4.2000;2.5000;1.0000;-1.0000;0.1500;-0.1500;nan;nan;-0.012111;0.000000;-0.012111;-0.030712;0.000000;-0.030712;nan;nan;2.7069;2.5195;0.6619;0.2297;25.21;25.23;110.50;0;20;57.30;56.94;1.11;1.11;53.44;10.13;6.16;49.55;118.00;117.73;217.41;208.26;3.66;3.66;199.45;32.90;23.46;180.72;443.99;425.54;2470795827
1700673042.000;1;9062019072;2;1;1;0;10;0.00;0.00;0;4.2000;2.5000;1.0000;-1.0000;0.1500;-0.1500;2.812690;87.512684;2.788685;2.788685;0.000000;10.604409;10.604409;0.000000;nan;nan;2.6087;4.1862;0.3478;99.4943;25.06;24.90;10556.90;0;20;60.09;56.94;1.11;1.11;53.44;10.13;6.16;49.55;120.79;117.73;228.02;208.26;3.66;3.66;199.45;32.90;23.46;180.72;454.59;425.54;2471859825
1700683435.000;1;9064683520;2;0;1;0;10;0.00;0.00;0;4.2000;2.5000;1.0000;-1.0000;0.1500;-0.1500;2.796607;86.440438;-2.769937;0.000000;-2.769937;-10.170676;0.000000;-10.170676;99.327725;95.909882;4.1862;2.6398;99.4943;0.4479;24.90;25.23;10093.30;0;20;60.09;59.71;1.11;1.11;53.44;10.13;6.16;49.55;120.79;120.50;228.02;218.43;3.66;3.66;199.45;32.90;23.46;180.72;454.59;435.71;2472851009
1700684593.000;1;9064980992;0;1;1;0;10;0.00;0.00;0;3.4109;2.5000;1.0000;-1.0000;0.1500;-0.1500;nan;nan;0.233236;0.233236;0.000000;0.764434;0.764434;0.000000;nan;nan;2.6398;3.3974;0.4479;8.7402;25.23;24.95;1157.99;0;20;60.09;59.71;1.11;1.11;53.67;10.13;6.16;49.55;121.02;120.50;228.02;218.43;3.66;3.66;200.22;32.90;23.46;180.72;455.36;435.71;2472961445
1700688994.000;1;9066110976;0;1;1;0;10;0.00;0.00;0;3.6091;2.5000;1.0000;-1.0000;0.1500;-0.1500;nan;nan;0.516344;0.516344;0.000000;1.829937;1.829937;0.000000;nan;nan;3.3894;3.6090;12.7543;31.1120;24.88;24.87;2385.10;0;20;60.09;59.71;1.11;1.11;54.23;10.17;6.16;49.55;121.58;120.54;228.02;218.43;3.66;3.66;202.18;33.02;23.46;180.72;457.32;435.84;2473381187
1700693712.000;1;9067324416;0;1;1;0;10;0.00;0.00;0;3.7453;2.5000;1.0000;-1.0000;0.1500;-0.1500;nan;nan;0.591418;0.591418;-0.000000;2.187619;2.187619;-0.000000;nan;nan;3.5975;3.7452;31.1689;52.1956;24.88;24.95;2765.00;0;20;60.09;59.71;1.11;1.11;54.86;10.21;6.16;49.55;122.21;120.58;228.02;218.43;3.66;3.66;204.51;33.16;23.46;180.72;459.65;435.97;2473831104
1700698297.000;1;9068503040;0;1;1;0;10;0.00;0.00;0;3.9393;2.5000;1.0000;-1.0000;0.1500;-0.1500;nan;nan;0.560888;0.560888;-0.000000;2.176852;2.176852;-0.000000;nan;nan;3.7321;3.9361;49.5749;69.5162;24.87;24.90;2633.30;0;20;60.09;59.71;1.11;1.11;55.46;10.25;6.16;49.55;122.81;120.62;228.02;218.43;3.66;3.66;206.83;33.31;23.46;180.72;461.97;436.12;2474268341
1700703182.000;1;9069757952;0;1;1;0;10;0.00;0.00;0;4.0923;2.5000;1.0000;-1.0000;0.1500;-0.1500;nan;nan;0.489024;0.489024;0.000000;1.980113;1.980113;0.000000;nan;nan;3.9307;4.0865;69.6554;87.0417;24.85;24.89;2805.20;0;20;60.09;59.71;1.11;1.11;55.98;10.29;6.16;49.55;123.33;120.65;228.02;218.43;3.66;3.66;208.97;33.45;23.46;180.72;464.10;436.27;2474734296
1700749529.000;1;9076152320;0;1;1;0;10;0.00;0.00;0;4.0923;2.5000;1.0000;-1.0000;0.1500;-0.1500;nan;nan;0.008464;0.008464;-0.000000;0.034638;0.034638;-0.000000;nan;nan;4.0778;4.0850;86.2946;86.5955;1.71;1.73;173.71;0;20;60.09;59.71;1.11;1.11;56.02;10.33;6.16;49.55;123.38;120.69;228.02;218.43;3.66;3.66;209.13;33.62;23.50;180.72;464.30;436.43;2479154327
1700754653.000;1;9077469184;0;0;1;0;10;0.00;0.00;0;4.2000;3.9279;1.0000;-1.0000;0.1500;-0.1500;nan;nan;-0.402926;0.000000;-0.402926;-1.590841;0.000000;-1.590841;nan;nan;4.0790;3.9405;86.7552;72.3475;1.72;1.77;2584.10;0;20;60.09;59.71;1.11;1.11;56.02;10.33;6.20;49.99;123.42;121.13;228.02;218.43;3.66;3.66;209.13;33.62;23.65;182.46;464.45;438.17;2479643183
1700759408.000;1;9078691328;0;0;1;0;10;0.00;0.00;0;4.2000;3.7271;1.0000;-1.0000;0.1500;-0.1500;nan;nan;-0.559918;0.000000;-0.559918;-2.110895;0.000000;-2.110895;nan;nan;3.9457;3.7359;71.4173;51.3960;1.75;1.72;2949.80;0;20;60.09;59.71;1.11;1.11;56.02;10.33;6.24;50.59;123.46;121.73;228.02;218.43;3.66;3.66;209.13;33.62;23.80;184.72;464.60;440.42;2480096533
1700765242.000;1;9080190464;0;0;1;0;10;0.00;0.00;0;4.2000;3.5676;1.0000;-1.0000;0.1500;-0.1500;nan;nan;-0.612248;0.000000;-0.612248;-2.198301;0.000000;-2.198301;nan;nan;3.7442;3.5677;50.8215;28.9290;1.68;1.68;3977.79;0;20;60.09;59.71;1.11;1.11;56.02;10.33;6.28;51.24;123.49;122.38;228.02;218.43;3.66;3.66;209.13;33.62;23.94;187.05;464.74;442.76;2480653016
1700769591.000;1;9081308672;0;0;1;0;10;0.00;0.00;0;4.2000;3.2491;1.0000;-1.0000;0.1500;-0.1500;nan;nan;-0.567998;0.000000;-0.567998;-1.919853;0.000000;-1.919853;nan;nan;3.5895;3.2492;30.1615;9.8513;1.72;1.94;2449.50;0;20;60.09;59.71;1.11;1.11;56.02;10.33;6.31;51.84;123.53;122.99;228.02;218.43;3.66;3.66;209.13;33.62;24.07;189.10;464.87;444.81;2481067724
1700771140.000;1;9081708032;0;1;1;0;10;0.00;0.00;0;3.3050;2.5000;1.0000;-1.0000;0.1500;-0.1500;nan;nan;0.001642;0.001642;0.000000;0.005425;0.005425;0.000000;nan;nan;3.2895;3.3049;8.5804;8.6388;1.92;1.90;38.20;0;20;60.09;59.71;1.11;1.11;56.04;10.34;6.34;51.87;123.57;123.02;228.02;218.43;3.66;3.66;209.16;33.65;24.16;189.19;465.00;444.93;2481215564
1702472824.000;1;9517617664;0;0;1;0;10;0.00;0.00;0;4.2000;2.6000;1.0000;-1.0000;0.1500;-0.1500;nan;nan;-0.216311;0.000000;-0.216311;-0.647385;0.000000;-0.647385;nan;nan;3.2862;2.6041;8.4004;0.6657;25.02;25.78;881.90;0;21;60.09;59.71;1.17;1.16;56.04;10.56;6.34;51.87;123.63;123.30;228.02;218.43;3.85;3.84;209.16;34.30;24.16;189.19;465.19;445.76;2643505824
1702473234.000;1;9517723648;0;0;1;0;10;0.00;0.00;0;4.2000;2.5000;1.0000;-1.0000;0.1500;-0.1500;nan;nan;-0.012047;0.000000;-0.012047;-0.030561;0.000000;-0.030561;nan;nan;2.7071;2.5196;0.6625;0.2317;25.39;25.40;109.60;0;21;60.09;59.71;1.17;1.16;56.04;10.57;6.34;51.87;123.63;123.31;228.02;218.43;3.85;3.84;209.16;34.33;24.16;189.19;465.19;445.79;2643544886
1702484369.000;1;9520577536;2;1;1;0;10;0.00;0.00;0;4.2000;2.5000;1.0000;-1.0000;0.1500;-0.1500;2.808211;87.214059;2.784283;2.784283;0.000000;10.588413;10.588413;0.000000;nan;nan;2.6086;4.1863;0.3476;99.4955;25.24;25.08;10535.00;0;21;62.87;59.71;1.17;1.16;56.04;10.57;6.34;51.87;126.41;123.31;238.60;218.43;3.85;3.84;209.16;34.33;24.16;189.19;475.78;445.79;2644606806
1702494744.000;1;9523237376;2;0;1;0;10;0.00;0.00;0;4.2000;2.5000;1.0000;-1.0000;0.1500;-0.1500;2.791652;86.110115;-2.765007;0.000000;-2.765007;-10.155753;0.000000;-10.155753;99.307686;95.913833;4.1863;2.6404;99.4955;0.4500;25.08;25.40;10075.70;0;21;62.87;62.48;1.17;1.16;56.04;10.57;6.34;51.87;126.41;126.07;238.60;228.59;3.85;3.84;209.16;34.33;24.16;189.19;475.78;455.95;2645596302
1702495890.000;1;9523531776;0;1;1;0;10;0.00;0.00;0;3.4109;2.5000;1.0000;-1.0000;0.1500;-0.1500;nan;nan;0.231480;0.231480;0.000000;0.758537;0.758537;0.000000;nan;nan;2.6404;3.3970;0.4500;8.6930;25.40;25.13;1145.60;0;21;62.87;62.48;1.17;1.16;56.27;10.57;6.34;51.87;126.64;126.07;238.60;228.59;3.85;3.84;209.92;34.33;24.16;189.19;476.54;455.95;2645705557
1702500056.000;1;9524602368;0;1;1;0;10;0.00;0.00;0;3.6091;2.5000;1.0000;-1.0000;0.1500;-0.1500;nan;nan;0.515058;0.515058;0.000000;1.825321;1.825321;0.000000;nan;nan;3.3899;3.6090;12.7814;31.1225;25.11;25.09;2374.79;0;21;62.87;62.48;1.17;1.16;56.82;10.60;6.34;51.87;127.19;126.11;238.60;228.59;3.85;3.84;211.88;34.45;24.16;189.19;478.49;456.07;2646102940
1702504659.000;1;9525785600;0;1;1;0;10;0.00;0.00;0;3.7453;2.5000;1.0000;-1.0000;0.1500;-0.1500;nan;nan;0.589308;0.589308;0.000000;2.179764;2.179764;0.000000;nan;nan;3.5977;3.7452;31.1911;52.1762;25.09;25.10;2739.70;0;21;62.87;62.48;1.17;1.16;57.45;10.64;6.34;51.87;127.82;126.15;238.60;228.59;3.85;3.84;214.19;34.59;24.16;189.19;480.81;456.20;2646542027
1702509322.000;1;9526984192;0;1;1;0;10;0.00;0.00;0;3.9393;2.5000;1.0000;-1.0000;0.1500;-0.1500;nan;nan;0.561360;0.561360;0.000000;2.178521;2.178521;0.000000;nan;nan;3.7319;3.9361;49.5574;69.5474;25.09;25.07;2628.31;0;21;62.87;62.48;1.17;1.16;58.05;10.68;6.34;51.87;128.42;126.19;238.60;228.59;3.85;3.84;216.51;34.72;24.16;189.19;483.13;456.34;2646986672
1702514282.000;1;9528258560;0;1;1;0;10;0.00;0.00;0;4.0923;2.5000;1.0000;-1.0000;0.1500;-0.1500;nan;nan;0.489289;0.489289;0.000000;1.981134;1.981134;0.000000;nan;nan;3.9306;4.0866;69.6491;87.0726;25.02;25.07;2808.90;0;21;62.87;62.48;1.17;1.16;58.57;10.72;6.34;51.87;128.95;126.23;238.60;228.59;3.85;3.84;218.65;34.87;24.16;189.19;485.26;456.49;2647459844
1702535093.000;1;9533592576;0;1;1;0;10;0.00;0.00;0;4.0923;2.5000;1.0000;-1.0000;0.1500;-0.1500;nan;nan;0.006955;0.006955;-0.000000;0.028461;0.028461;-0.000000;nan;nan;4.0784;4.0852;86.4738;86.7214;1.60;1.62;143.40;0;21;62.87;62.48;1.17;1.16;58.61;10.76;6.35;51.87;128.99;126.26;238.60;228.59;3.85;3.84;218.80;35.03;24.19;189.19;485.45;456.64;2649444523
1702540265.000;1;9534921728;0;0;1;0;10;0.00;0.00;0;4.2000;3.9279;1.0000;-1.0000;0.1500;-0.1500;nan;nan;-0.404371;0.000000;-0.404371;-1.596678;0.000000;-1.596678;nan;nan;4.0793;3.9405;86.8355;72.3504;1.69;1.67;2587.40;0;21;62.87;62.48;1.17;1.16;58.61;10.76;6.38;52.31;129.03;126.71;238.60;228.59;3.85;3.84;218.80;35.03;24.34;190.93;485.60;458.39;2649937666
1702545118.000;1;9536168960;0;0;1;0;10;0.00;0.00;0;4.2000;3.7271;1.0000;-1.0000;0.1500;-0.1500;nan;nan;-0.559431;0.000000;-0.559431;-2.108995;0.000000;-2.108995;nan;nan;3.9457;3.7359;71.4230;51.3835;1.68;1.69;2950.20;0;21;62.87;62.48;1.17;1.16;58.61;10.76;6.42;52.91;129.07;127.30;238.60;228.59;3.85;3.84;218.80;35.03;24.49;193.19;485.75;460.64;2650400540
1702551028.000;1;9537687552;0;0;1;0;10;0.00;0.00;0;4.2000;3.5676;1.0000;-1.0000;0.1500;-0.1500;nan;nan;-0.612194;0.000000;-0.612194;-2.198108;0.000000;-2.198108;nan;nan;3.7442;3.5677;50.8209;28.8915;1.68;1.65;3970.30;0;21;62.87;62.48;1.17;1.16;58.61;10.76;6.46;53.56;129.11;127.95;238.60;228.59;3.85;3.84;218.80;35.03;24.63;195.53;485.89;462.98;2650964136
1702555317.000;1;9538790400;0;0;1;0;10;0.00;0.00;0;4.2000;3.2491;1.0000;-1.0000;0.1500;-0.1500;nan;nan;-0.567157;0.000000;-0.567157;-1.917210;0.000000;-1.917210;nan;nan;3.5895;3.2492;30.1659;9.8497;1.76;1.97;2440.30;0;21;62.87;62.48;1.17;1.16;58.61;10.76;6.50;54.16;129.14;128.56;238.60;228.59;3.85;3.84;218.80;35.03;24.77;197.57;486.02;465.03;2651373266
1702556890.000;1;9539195392;0;1;1;0;10;0.00;0.00;0;3.3050;2.5000;1.0000;-1.0000;0.1500;-0.1500;nan;nan;0.001665;0.001665;0.000000;0.005502;0.005502;0.000000;nan;nan;3.2894;3.3049;8.5790;8.6383;1.95;1.92;38.70;0;21;62.87;62.48;1.17;1.16;58.62;10.77;6.52;54.19;129.18;128.59;238.60;228.59;3.85;3.84;218.84;35.06;24.86;197.66;486.15;465.15;2651523404
1704319395.000;1;9990700544;0;0;1;0;10;0.00;0.00;0;4.2000;2.6000;1.0000;-1.0000;0.1500;-0.1500;nan;nan;-0.214174;0.000000;-0.214174;-0.641128;0.000000;-0.641128;nan;nan;3.2862;2.6091;8.4006;0.7286;25.02;25.76;872.59;0;22;62.87;62.48;1.22;1.22;58.62;10.98;6.52;54.19;129.24;128.87;238.60;228.59;4.04;4.04;218.84;35.70;24.86;197.66;486.34;465.98;2819614197
1704319805.000;1;9990806528;0;0;1;0;10;0.00;0.00;0;4.2000;2.5000;1.0000;-1.0000;0.1500;-0.1500;nan;nan;-0.011974;0.000000;-0.011974;-0.030381;0.000000;-0.030381;nan;nan;2.7074;2.5199;0.6633;0.2344;25.39;25.41;108.59;0;22;62.87;62.48;1.22;1.22;58.62;10.99;6.52;54.19;129.24;128.88;238.60;228.59;4.04;4.04;218.84;35.73;24.86;197.66;486.34;466.01;2819653164
1704330924.000;1;9993656320;2;1;1;0;10;0.00;0.00;0;4.2000;2.5000;1.0000;-1.0000;0.1500;-0.1500;2.803775;86.918354;2.779874;2.779874;0.000000;10.573150;10.573150;0.000000;nan;nan;2.6088;4.1863;0.3481;99.4956;25.25;25.13;10520.39;0;22;65.65;62.48;1.22;1.22;58.62;10.99;6.52;54.19;132.02;128.88;249.18;228.59;4.04;4.04;218.84;35.73;24.86;197.66;496.91;466.01;2820713682
1704341283.000;1;9996312064;2;0;1;0;10;0.00;0.00;0;4.2000;2.5000;1.0000;-1.0000;0.1500;-0.1500;2.787177;85.811776;-2.760563;0.000000;-2.760563;-10.141517;0.000000;-10.141517;99.305302;95.917648;4.1863;2.6406;99.4956;0.4505;25.13;25.42;10060.21;0;22;65.65;65.24;1.22;1.22;58.62;10.99;6.52;54.19;132.02;131.64;249.18;238.73;4.04;4.04;218.84;35.73;24.86;197.66;496.91;476.15;2821701708
1704342420.000;1;9996604416;0;1;1;0;10;0.00;0.00;0;3.4109;2.5000;1.0000;-1.0000;0.1500;-0.1500;nan;nan;0.229671;0.229671;0.000000;0.752523;0.752523;0.000000;nan;nan;2.6406;3.3965;0.4505;8.6420;25.42;25.15;1136.60;0;22;65.65;65.24;1.22;1.22;58.85;10.99;6.52;54.19;132.25;131.64;249.18;238.73;4.04;4.04;219.59;35.73;24.86;197.66;497.67;476.15;2821810106
1704346645.000;1;9997689856;0;1;1;0;10;0.00;0.00;0;3.6091;2.5000;1.0000;-1.0000;0.1500;-0.1500;nan;nan;0.513756;0.513756;-0.000000;1.820765;1.820765;-0.000000;nan;nan;3.3896;3.6090;12.7660;31.0897;25.06;25.10;2365.90;0;22;65.65;65.24;1.22;1.22;59.41;11.03;6.52;54.19;132.80;131.68;249.18;238.73;4.04;4.04;221.55;35.86;24.86;197.66;499.62;476.28;2822213048
1704351222.000;1;9998866432;0;1;1;0;10;0.00;0.00;0;3.7453;2.5000;1.0000;-1.0000;0.1500;-0.1500;nan;nan;0.588680;0.588680;0.000000;2.177500;2.177500;0.000000;nan;nan;3.5978;3.7452;31.2025;52.1984;25.11;25.11;2747.00;0;22;65.65;65.24;1.22;1.22;60.03;11.07;6.52;54.19;133.43;131.71;249.18;238.73;4.04;4.04;223.86;35.99;24.86;197.66;501.93;476.41;2822649570
1704355685.000;1;10000013824;0;1;1;0;10;0.00;0.00;0;3.9393;2.5000;1.0000;-1.0000;0.1500;-0.1500;nan;nan;0.560353;0.560353;0.000000;2.174673;2.174673;0.000000;nan;nan;3.7322;3.9363;49.5866;69.5723;25.08;25.09;2624.61;0;22;65.65;65.24;1.22;1.22;60.63;11.11;6.52;54.19;134.02;131.75;249.18;238.73;4.04;4.04;226.18;36.13;24.86;197.66;504.25;476.55;2823075156
1704360857.000;1;10001342464;0;1;1;0;10;0.00;0.00;0;4.0923;2.5000;1.0000;-1.0000;0.1500;-0.1500;nan;nan;0.488716;0.488716;0.000000;1.978804;1.978804;0.000000;nan;nan;3.9306;4.0865;69.6451;87.0757;25.03;25.08;2800.40;0;22;65.65;65.24;1.22;1.22;61.16;11.15;6.52;54.19;134.55;131.79;249.18;238.73;4.04;4.04;228.31;36.28;24.86;197.66;506.38;476.70;2823568502
